Repository: anthony-j-fuentes/Sed_Hematite_UPb

# Sed_Hematite_UPb
This repository is for the analysis and presentation of in situ hematite U-Pb dating applied to hematite from sedimentary rocks.

File: data/eds/atomic_tables/jan_13.csv
Grain,Al,Al_se,Ca,Ca_se,Cl,Cl_se,Cr,Cr_se,Fe,Fe_se,K,K_se,Mg,Mg_se,Mn,Mn_se,Nb,Nb_se,O,O_se,P,P_se,S,S_se,Si,Si_se,Ti,Ti_se,V,V_se
Hematite_370_01,,,,,,,,,0.3947444925359358,1.1379606707946986e-05,,,,,,,,,0.6052555074640642,1.1379606707946998e-05,,,,,,,,,,
Hematite_370_02,,,,,,,,,0.3910689881659343,1.4212387393263624e-05,,,,,,,,,0.6089310118340657,1.4212387393263612e-05,,,,,,,,,,
Mag_395,0.0017759030701871646,4.395591100243948e-06,,,,,,,0.4196462398722275,1.3049152013011973e-05,,,,,,,,,0.5777833072300489,1.328726114247093e-05,,,,,0.0007945498275364518,2.0949558753601258e-06,,,,
Illmenite_01,,,,,,,,,0.18178641062149994,1.0460656183683544e-05,,,,,0.018828699656694706,2.8529081809812757e-06,0.002047138235940057,2.1001173934063644e-06,0.6285310069122851,1.8642005814175834e-05,,,,,,,0.1688067445735802,9.317495172788013e-06,,
Illmenite_02,,,,,,,,,0.1829762512918705,1.0368344974703383e-05,,,,,0.018972465463842493,2.8859820579241502e-06,0.002190611816176921,2.139767445464555e-06,0.6281258289489055,1.8740813300240495e-05,,,,,,,0.16773484247920473,9.351731479057554e-06,,
Illmenite_03,,,,,,,,,0.18556363761242914,1.0835782961435275e-05,,,,,0.019390113378945893,2.899970540713752e-06,0.0021659418995348652,2.223487030560411e-06,0.622317267959592,1.9386981241612015e-05,,,,,,,0.17056303914949805,9.734095092006133e-06,,
Hematite_Elba_01,,,,,,,,,0.39436485702096197,1.2919012216614696e-05,,,,,,,,,0.6049786475818287,1.2944017354528024e-05,,,,,0.0006564953972092105,2.0153474484930326e-06,,,,
Hematite_Elba_02,,,,,,,,,0.39453388444318077,1.444229622166161e-05,,,,,,,,,0.6049186970198823,1.4528576999913695e-05,,,,,0.0005474185369367861,4.003807580014693e-06,,,,
Magnetite_oxpuck_01,0.0024715695571261146,4.26892762495759e-06,,,,,,,0.4214403717739812,1.2602536949532706e-05,,,,,,,,,0.5754129646752933,1.2683994868107828e-05,,,,,0.0006750939935992298,2.1103775984737654e-06,,,,
Magnetite_oxpuck_02,0.002467626493043254,4.272162229202651e-06,,,,,,,0.4215151184855407,1.2888081170766251e-05,,,,,,,,,0.57487661716848,1.3052994657035535e-05,,,,,0.0006774357939355307,2.0237478744342365e-06,0.000463202059000604,1.2215314422963535e-06,,
BRe_grain_21,,,,,,,,,0.3947563809821298,1.1645375100063731e-05,,,,,,,,,0.6025909824632039,1.176286022622e-05,,,,,0.002652636554666356,2.061007300388928e-06,,,,
BRe_grain_22,0.0030160636526445636,4.000623643466429e-06,,,,,,,0.3152433528467369,1.230715818738195e-05,,,,,0.00434437051849764,1.9350584673080745e-06,,,0.6232721012908289,1.4105644012726434e-05,,,,,0.003108557934219013,1.9003630279523895e-06,0.05101555375707303,3.613567674010878e-06,,
BRe_grain_23,0.0072464773862289155,4.022275222778149e-06,0.0011244602635175156,1.3695597555390683e-06,,,,,0.35078240884500245,1.1536560534112181e-05,,,,,0.001315374322637772,2.0349624503237986e-06,,,0.6136417701299726,1.2649408430502132e-05,,,,,0.016062326762166124,3.7740948451267753e-06,0.009294780990720786,2.326836606572541e-06,0.0005324012997537966,2.163394567858789e-06
BRe_grain_24,0.0005840412025363777,2.1211678769942338e-06,,,,,,,0.40260099649788555,1.1980789260911732e-05,,,,,,,,,0.5946500183129092,1.214312778770572e-05,,,,,0.00111740886820473,2.074046834371821e-06,0.0010475351184641303,1.2043940139653688e-06,,
BRe_grain_25,0.003515342186468596,4.003807971189458e-06,,,,,,,0.309027604254958,1.089981410953804e-05,,,,,0.001188266592040679,1.957432557563638e-06,,,0.6695690444596841,1.1775974544299697e-05,,,,,0.01669974250684867,3.8025954605238965e-06,,,,
BRe_grain_26,,,,,,,,,0.3922162484644075,1.2763108184588115e-05,,,,,,,,,0.6022179916819737,1.292125967229479e-05,,,,,0.005177676284359719,1.9539766513848456e-06,0.00038808356925904637,1.1782956235479722e-06,,
BRe_grain_27,,,,,,,,,0.38840880523766563,1.2538813709771305e-05,,,,,,,,,0.6068793863581043,1.268790342791343e-05,,,,,0.003814732688418083,1.984010160243565e-06,0.0008970757158119143,1.1595572908773747e-06,,
BRe_grain_28,0.0015658591194092253,4.07194852015052e-06,,,,,,,0.37702328582299954,1.2287416761909064e-05,,,,,0.002968687743513115,2.002159979669527e-06,,,0.6074468015124176,1.2809570333497235e-05,0.0013618045182799176,1.7576225156326702e-06,,,0.008814016838729314,3.943048718577151e-06,0.0008195444446513738,1.1433151721135544e-06,,
BRe_grain_29,0.004084532589567471,3.830390871709796e-06,,,,,,,0.328139106268478,1.1344735838978793e-05,,,,,0.0009773062642133925,1.931460986916246e-06,,,0.6309084922549633,1.2588519263580929e-05,,,,,0.004323182839021176,1.8627286007773435e-06,0.02779505054211634,3.2646128593225893e-06,0.003772329241640451,2.0644828983366514e-06
BRe_grain_30,0.009956899454459133,4.006248089960747e-06,,,,,,,0.3734984765265076,1.2637059322011002e-05,,,,,0.0010585446694822706,2.005610710262361e-06,,,0.6012820109374292,1.3487289326987442e-05,,,,,0.012484310318327573,3.999113525623666e-06,0.001719758093794245,1.1835383588181949e-06,,
BRe_grain_31,0.0012492366997767597,4.149378012923768e-06,,,,,,,0.3887158501765085,1.2740489587070514e-05,,,,,,,,,0.6033681942901152,1.3218182956250284e-05,,,,,0.006661493780189976,3.921336380351968e-06,5.22505340955491e-06,2.96570233546662e-07,,
BRe_grain_32,0.0023191238423661592,3.885603299770594e-06,,,,,,,0.28677811340805903,1.2296965942451548e-05,,,,,0.005125626145819297,1.8784908986386945e-06,,,0.633045996250959,1.4882385329036947e-05,,,,,0.0017177766944354033,1.8479352126214505e-06,0.06772060769846176,4.785519407556002e-06,0.00329275595989931,2.0266350147120353e-06
BRe_grain_33,0.0012813855536814524,4.144972444090822e-06,,,,,,,0.39873407112623144,1.289448376805146e-05,,,,,,,,,0.5950313011796142,1.3242120681704685e-05,,,,,0.0020062945726598068,2.037368402683452e-06,0.0029469475678130493,1.185363661682909e-06,,
BRe_grain_34,0.006621020128827966,4.0893252199074265e-06,,,,,,,0.38930929801730574,1.301235310849929e-05,,,,,,,,,0.5950050714514566,1.3468918981551047e-05,,,,,0.007818081820392312,4.088689064267926e-06,0.0012465285820172118,1.1821068072231535e-06,,
BRe_grain_35,,,,,,,,,0.40695629160007735,1.206070512679783e-05,,,,,,,,,0.5889255893873859,1.216757564189085e-05,,,,,0.0011302977704350885,2.099851069452705e-06,0.0029878212421015665,1.2357583709552855e-06,,
BRe_grain_36,0.00407526150581942,3.916384347720248e-06,,,0.0003340198463337157,1.5327959360600138e-06,,,0.35091904822355363,1.177558937382378e-05,,,,,0.0013538596637757497,1.961331455659496e-06,,,0.6211421411104693,1.2671970361067099e-05,,,0.0011122641358603327,1.6807008723717084e-06,0.016508372201639282,3.90521948596175e-06,0.003971497212612784,2.2761831002153353e-06,0.0005835360999358661,1.064164017135307e-06
BRe_grain_37,,,,,,,,,0.15912426713140823,1.0251694245042021e-05,,,,,0.006181201159080416,1.8171191302027575e-06,,,0.6439700750339207,1.9347340361581648e-05,,,,,,,0.1907244566755907,1.1115644715415646e-05,,
BRe_grain_38,0.002831682508738485,1.9314791511140885e-06,,,,,,,0.27125927092498325,1.2394615211080996e-05,,,,,0.009785560847284021,2.809846603857526e-06,,,0.6297787284041819,1.5804457471447622e-05,,,,,0.0010076419400424155,1.8331026712550574e-06,0.08316654331469592,5.038403275372008e-06,0.002170572060074008,2.029041859919325e-06
BRe_grain_39,0.01144726217216614,4.026253804689689e-06,,,,,,,0.35542614392238453,1.2864841453662447e-05,,,,,0.0012019023513753163,1.952030181132621e-06,,,0.6043982333394765,1.4079244004862963e-05,,,,,0.0018163854464253485,1.943345901120057e-06,0.0212356023230183,2.3562093926845714e-06,0.004474470445153871,2.126918301367562e-06
BRe_grain_40,0.00721647821598989,4.360263586745956e-06,,,,,,,0.368158858401894,1.3104263944909395e-05,,,,,0.0018904480647544022,2.1749587434239267e-06,,,0.5935115595929877,1.417405176675519e-05,,,,,0.028091110195800937,4.242446869867813e-06,0.0007471442441985954,1.2540029573381082e-06,0.0003844012843744854,1.1630729377006133e-06
BRe_grain_41,0.011768874474717844,4.294260364725578e-06,,,,,,,0.37873124352671067,1.3071803234885613e-05,,,,,,,,,0.5899200292325232,1.3908679694636886e-05,,,,,0.017598285268568232,4.1018760639193735e-06,0.001475261061841726,1.2267240531820163e-06,0.0005063064356383325,1.1552133197905355e-06
BRe_grain_42,,,,,,,,,0.30908790533043506,1.306186583786264e-05,,,,,0.0018095743293495125,1.9132808860273976e-06,,,0.6193071156876079,1.5206163530185436e-05,,,,,,,0.06531567859301336,4.007825646157431e-06,0.004479726059594223,2.077377808450986e-06
BRe_grain_43,0.005205274802951365,4.263757851384913e-06,,,,,,,0.37734997726347,1.3122738629391934e-05,,,,,0.000850105501521051,2.074035929525512e-06,,,0.597904611034874,1.3865200725849037e-05,,,,,0.014325308767257747,3.993193315815371e-06,0.004364722629925752,2.348897274842141e-06,,
BRe_grain_44,,,,,,,,,0.39013152680326996,1.2689153072248463e-05,,,,,,,,,0.6043111081867609,1.2821024260975581e-05,,,,,0.0049171276523411285,2.023142013304834e-06,0.0006402373576278662,1.1874506280378146e-06,,
BRe_grain_45,0.0009996741446663992,4.10820913136766e-06,,,,,,,0.3844933687175362,1.2238509663410774e-05,,,,,,,,,0.6074887951206909,1.269798603394855e-05,,,,,0.006640861669481211,3.8749509119292024e-06,0.0003773003476251834,1.1465713858945973e-06,,
BRe_grain_46,0.0005843178295255309,2.093805966859121e-06,,,,,,,0.402007492978767,1.2982370912787455e-05,,,,,,,,,0.5940357039323789,1.3017397794371415e-05,,,,,0.0031272357360707208,2.0564225671894878e-06,,,0.0002452495232577779,1.1124914347546712e-06
BRe_grain_47,0.004538061298291463,4.0814851989119924e-06,,,,,,,0.37942187165542424,1.2701695113131601e-05,0.0018783068162289123,1.4385344472358616e-06,,,,,,,0.604207695523117,1.3228791133827668e-05,,,,,0.007843791760708948,3.965322142672612e-06,0.002110272946229335,1.1572654773575535e-06,,
BRe_grain_48,0.008459342530535131,3.964032693559287e-06,0.001036508777225092,1.2944769392634755e-06,,,,,0.3320303724944037,1.2229097746357023e-05,,,,,0.0012434858777508504,1.980920375116973e-06,,,0.6133037771309887,1.393271712928155e-05,,,,,0.03768120156960297,3.898402315175078e-06,0.005083435765137912,2.2326911562279644e-06,0.0011618758543557113,2.149670414498877e-06
BRe_grain_49,0.0020572768470170024,2.013219606994441e-06,,,,,,,0.30869640497838874,1.0739493240828554e-05,,,,,0.0009566014905196803,1.9243188745310503e-06,,,0.6677849735633105,1.1370186254947107e-05,,,,,0.020504743120764127,3.7409848944184448e-06,,,,
BRe_grain_50,0.010664160149428026,4.095764536371405e-06,0.001298986393083461,1.397555526153612e-06,,,,,0.3546199678825716,1.2116762710913233e-05,0.0003127394335896668,1.4465123749668206e-06,,,0.0008894953800202697,2.0343900287160404e-06,,,0.6054406256441913,1.3384106036111778e-05,,,,,0.022022455716845673,4.068536707282589e-06,0.003972899941508177,2.307401742082186e-06,0.0007786694587617478,2.166431115600817e-06
BRe_grain_51,0.00663879712193888,4.191593318826076e-06,,,,,,,0.36335027128253006,1.3193736811509243e-05,,,,,0.0017671790133641956,2.0247538738845416e-06,,,0.6066016111486757,1.4263650203198983e-05,,,,,0.0020505902669986915,1.997318841398319e-06,0.016671788810555557,2.2686743854055976e-06,0.002919762355936787,2.1589105052169824e-06
BRe_grain_52,0.0014020183413982028,4.207772247777871e-06,,,,,,,0.40136276272782473,1.3527583402728761e-05,,,,,,,,,0.5938981247484926,1.3909825687856685e-05,,,,,0.003139286239382578,2.0399232231128843e-06,0.00019780794290193956,1.2016538233517785e-06,,
BRe_grain_53,0.014210122569750327,4.150912346883895e-06,0.0006937884102101401,1.4057658120980708e-06,,,,,0.342761691920384,1.2946209469367308e-05,,,,,0.0034325257956013006,2.0661057692334788e-06,,,0.6026797511676385,1.467357070332274e-05,,,,,0.0038514558615503056,2.044295734120811e-06,0.02860738198599599,2.474916210267607e-06,0.0037632822888693956,2.23064699176106e-06
BRe_grain_54,0.000990550647820509,2.2360965663427766e-06,,,,,,,0.4229593328417873,1.3224253182417467e-05,,,,,,,,,0.5705507467182467,1.3393930903357316e-05,,,,,0.0021429208240161973,2.1217652586926465e-06,0.003356448968129299,1.2696812944545636e-06,,
BRe_grain_55,0.001910072333367694,4.125181864508445e-06,,,,,,,0.37603108558853643,1.209178947279144e-05,,,,,0.0011613003267206103,2.0335507499162528e-06,,,0.6043609949630188,1.2760637696128885e-05,,,,,0.0023792994013631915,1.99640355219513e-06,0.013017762836614178,2.2921533101904677e-06,0.0011394845503791059,2.18244703469175e-06
BRe_grain_56,0.003430633042400657,3.5513953343539575e-06,,,,,,,0.28901421854890613,9.416866648743022e-06,,,,,0.000915430691302604,1.7223145770133324e-06,,,0.6965687238304572,9.946949976128909e-06,,,,,0.010070993886933314,3.4643333834959824e-06,,,,
BRe_grain_57,0.004858281546791994,4.058635559550129e-06,0.000668979989950231,1.369899222907165e-06,,,,,0.3585891846625862,1.1688118107900183e-05,0.0006108042787869875,1.4108590968430502e-06,,,0.0008650908139628397,2.0330726938943736e-06,,,0.6193391319996763,1.248146776777015e-05,,,,,0.01071505150837479,3.886437312728724e-06,0.0043534751998707474,2.2243971727517334e-06,,
BRe_grain_58,0.008606558039096652,3.141964344706944e-06,0.001074866389677793,1.097929262039245e-06,,,,,0.28417480565140285,9.099943475081993e-06,0.00042890308768422496,1.0962200012012495e-06,,,0.0009165338816000374,1.5638075463534584e-06,,,0.6728861294216766,1.0254834608044167e-05,,,,,0.030533615809879195,3.1419833985861352e-06,0.001000769054358295,9.346891776173209e-07,0.00037781866462428,8.780564756507692e-07
BRe_grain_59,0.0076372299348482645,4.020575391791069e-06,0.0016371136914180022,1.332168013325695e-06,,,,,0.3256042221851974,1.3021619822621196e-05,,,,,,,,,0.6161820549887871,1.5074099738636773e-05,,,,,0.002340843896816219,1.9367448703964224e-06,0.04302619177525807,3.7462341699682844e-06,0.0035723435276749822,2.1027299218752e-06
BRe_grain_60,0.006977935287619665,3.929012915290462e-06,0.0010998658832863304,1.3583656565566676e-06,,,,,0.35401867376649593,1.1402353285660294e-05,,,,,,,,,0.6195105463573112,1.2112757977688836e-05,,,,,0.016760651536629298,3.7331051138697577e-06,0.0012291367110282229,1.1067111558150927e-06,0.00040319045762930847,1.036784751155792e-06
BRe_grain_61,0.004344222403152904,4.141580602771181e-06,0.0003761409269385833,1.3666890227535014e-06,,,,,0.3740462350235609,1.2089245333417392e-05,,,,,,,,,0.6093212830402427,1.273778566515415e-05,,,0.00037257192492747725,1.7371926983575818e-06,0.011539546681177446,3.933604904055914e-06,,,,
BRe_grain_62,0.0068541978145643485,4.1353394409793335e-06,0.0035557819668748155,1.3606232167432493e-06,,,,,0.35253026320700115,1.18681484985075e-05,,,,,0.002706287248286722,2.0511846908779544e-06,,,0.6226072542507697,1.2683128476021932e-05,,,,,0.011012887400994039,3.870764521526513e-06,0.00031681668096733963,1.139547884164295e-06,0.0004165114305418777,1.0765085338328078e-06
BRe_grain_63,0.00798774796484002,3.992440958438586e-06,,,,,,,0.35367013378465556,1.180665162834136e-05,,,,,0.0017377718459247926,1.9681800122696576e-06,,,0.6122489227299505,1.2732432803002094e-05,,,,,0.01683751755167668,3.768279382160449e-06,0.006753437366461012,2.2569299441622417e-06,0.0007644687564913832,2.156264469838011e-06
BRe_grain_64,0.006523337814271115,4.290110461813541e-06,,,,,,,0.38586442445271046,1.3377489438190039e-05,,,,,0.001283354236053933,2.1099776815849274e-06,,,0.5875830524741005,1.4146777555889983e-05,,,,,0.013367419718496847,4.182115269827399e-06,0.004624527276569442,2.4433418066998307e-06,0.000753884027797743,2.306236027610931e-06
BRe_grain_65,0.0012628735815472703,1.9216167355213172e-06,0.0014140388332611765,1.2928185862815514e-06,,,,,0.28823950307105456,1.3084016648279686e-05,,,,,0.004184113677490743,1.9082858869679243e-06,,,0.6261085387935911,1.5905862844547494e-05,,,,,0.0015181442547968391,1.8304414067112901e-06,0.07387366325127029,4.918398730313761e-06,0.0033991245369880663,2.011939990515878e-06
BRe_grain_66,0.009391642093649037,3.826208551696162e-06,,,,,,,0.2629803330325314,1.2157917792733454e-05,,,,,0.005899250593613882,1.911504209601162e-06,,,0.6342125833015151,1.580955837359292e-05,,,,,0.002810496854807049,1.8130068402645221e-06,0.08166446192371331,5.0519622322499496e-06,0.003041232200170325,2.066726556549276e-06
BRe_grain_67,0.007775390571059821,4.167957023865432e-06,,,,,,,0.3789211144072475,1.281082104803066e-05,,,,,,,,,0.5977204784849782,1.3667157051396744e-05,,,,,0.012140236742100243,3.957551236999495e-06,0.0031364951435444263,2.357958854381784e-06,0.00030628465106974264,1.1185997686385127e-06
BRe_grain_68,0.0008060320106948741,2.060772554495623e-06,,,,,,,0.388625056883957,1.286811955142074e-05,,,,,,,,,0.6036665344587316,1.3119861823007332e-05,,,,,0.0057375734292156,1.998140414587913e-06,0.0011648032174009228,1.1879817089925384e-06,,
BRe_grain_69,,,,,,,,,0.3907002129378584,1.2658711557201468e-05,,,,,,,,,0.604744808118676,1.286156836570985e-05,,,,,0.004554978943465551,1.9527527968213857e-06,,,,
BRe_grain_70,0.00579318491180928,4.0977297764843175e-06,,,,,,,0.3746579179509911,1.2324560973608341e-05,,,,,,,,,0.6081278176686112,1.2996509757937287e-05,,,,,0.010057935523306739,3.923299273737454e-06,0.0010687951643399887,1.1546013962319732e-06,0.0002943487809415841,1.060029251451021e-06
BRe_grain_71,,,,,,,,,0.3878333213279076,1.2743515466987853e-05,,,,,,,,,0.6092746871166551,1.2815141122576299e-05,,,,,0.0028919915554372062,1.953561758008153e-06,,,,
BRe_grain_72,0.0005759378454460782,4.115970534738306e-06,,,,,,,0.392803353016238,1.3259260861751521e-05,,,,,,,,,0.601216654489058,1.3618196503770445e-05,,,,,0.004699673429577643,4.027385212682145e-06,0.000704381219680292,1.1750387953800402e-06,,
BRe_grain_73,0.0006967667171491977,4.211676684101332e-06,,,,,,,0.39927815836075553,1.1650320139746293e-05,,,,,,,,,0.5973554117078151,1.177122733941486e-05,,,,,0.002669663214280049,2.0501619627957076e-06,,,,
BRe_grain_74,0.012340957619410866,3.960980246323708e-06,,,,,,,0.3600700497032898,1.1692601923210347e-05,,,,,,,,,0.611902061009916,1.2542068661657451e-05,,,0.0016989319068611095,1.6974871125927087e-06,0.012387229599092648,3.920300049833095e-06,0.000887497429083871,1.1578632874131893e-06,0.0007132727323457389,1.102858615645836e-06
BRe_grain_75,0.0011403499049283691,4.145361907768454e-06,0.0009992741028465966,1.3984351373608135e-06,,,,,0.37643901128097135,1.2685707478451228e-05,,,,,0.0017960872092945687,2.008591170106558e-06,,,0.6146143354933055,1.315709827488616e-05,,,,,0.004496871962503687,2.0346759587012467e-06,0.0005140700461498843,1.1818686052897306e-06,,
BRe_grain_76,0.0025158545545391022,4.185169542933414e-06,0.0004595855273249402,1.4110056772059998e-06,,,,,0.38574223194268914,1.3093874742839618e-05,,,,,,,,,0.6008714665249362,1.3638306533755317e-05,,,,,0.006251698787292234,4.007656125063263e-06,0.0037975418177396184,2.344130146479241e-06,0.00036162084547866304,1.0951063317012769e-06
BRe_grain_77,0.006402127376763995,3.815597743925853e-06,0.0007650161917874039,1.2860505565131718e-06,,,,,0.2467320468453958,1.2193212515347022e-05,,,,,0.003955964841498592,1.7973078023720953e-06,,,0.6381165561032998,1.6575547544643665e-05,,,,,0.0016872860262829535,1.8052758928893824e-06,0.09971345372841353,5.66295404344125e-06,0.002627548886557978,2.007062508837183e-06
BRe_grain_78,0.004096179421028505,4.114841749487363e-06,0.0003844562859021792,1.385320348796691e-06,,,,,0.3807427270285463,1.2544154070992637e-05,,,,,0.0020135374735817295,2.025815864096582e-06,,,0.601301200953006,1.3258327658442647e-05,,,,,0.01082247684929345,3.949755325725213e-06,0.0006394219886419292,1.1534405326198067e-06,,
BRe_grain_79,0.0023666913676738226,3.994717979492715e-06,0.001670337237611235,1.3875882593062398e-06,,,,,0.3744731954277254,1.2639674217272675e-05,,,,,0.0008317872736684022,2.001205723560599e-06,,,0.6062824773285969,1.3320342302219938e-05,,,,,0.013675506963330183,3.974389004546623e-06,0.0007000044013940999,1.1913932439473457e-06,,
BRe_grain_80,,,,,,,,,0.3908628827806656,1.2779507541775383e-05,,,,,,,,,0.6076266042652013,1.28578767738384e-05,,,,,0.0015105129541330819,1.9554622222842356e-06,,,,
BRe_grain_81,0.004365359285581479,4.112324829862117e-06,0.0014305413910404242,1.3891860020466252e-06,0.00042204531653849904,1.5599881347530399e-06,,,0.36732117377071033,1.2070889474835593e-05,,,,,0.0008241073978742994,1.9947263588565704e-06,,,0.6078618817197916,1.2723981714426831e-05,0.00039080791945604224,1.7610789901538392e-06,,,0.014629564017084122,3.916830186535305e-06,0.0023376461052321633,1.1379157759939363e-06,0.00041687307669109684,1.1103717094355092e-06
BRe_grain_82,,,,,,,,,0.3159584291239068,1.0416370682603063e-05,,,,,0.0007861636304712052,1.862621747185772e-06,,,0.673768911361413,1.087675950444843e-05,0.00037182535926543413,1.7126237400404467e-06,0.000536414530653503,1.6079930659289527e-06,0.00857825599429012,3.6097604058333504e-06,,,,
BRe_grain_83,0.0009032073434493195,4.135340058545229e-06,,,,,,,0.39007363876380236,1.2681273581532536e-05,,,,,,,,,0.6034407593317909,1.293939183002885e-05,0.0030720629535059205,1.796171998842269e-06,,,0.002510331607451548,2.024392662396292e-06,,,,
BRe_grain_84,0.0009122927323757672,4.083953250614873e-06,,,,,,,0.3962647691814695,1.3074146701174558e-05,,,,,,,,,0.6005617860355871,1.3143279086110568e-05,,,,,0.0017464643184539727,1.9347059021997197e-06,0.0005146877321135818,1.170598963018145e-06,,
BRe_grain_85,0.0018164084223269916,4.127171863939744e-06,0.0015262550686302536,1.3950546573709781e-06,,,,,0.36926259464415245,1.1978014328864382e-05,,,,,0.0012815814757295562,2.070020025918455e-06,,,0.6109337888856471,1.292010322286516e-05,,,,,0.013929490737146928,3.8838430663550094e-06,0.0008306599567150601,1.161052522679939e-06,0.00041922080965165533,1.1002936183185833e-06
BRe_grain_86,0.0074387344805813055,4.7695341418115904e-06,0.0014304567925072578,1.6429606447669781e-06,,,,,0.4162779482454543,1.4098456176308338e-05,,,,,,,,,0.5501826998519055,1.5027748093174701e-05,,,,,0.0194100964249726,4.67926865375975e-06,0.0043472255564266605,2.7555614852179855e-06,0.0009128386481524596,1.2789408776889293e-06
BRe_grain_87,0.00047844201368131285,3.4722872321549884e-06,,,,,,,0.3359520182707512,1.0203029141964157e-05,,,,,,,,,0.6574395603101822,1.04949539921006e-05,,,,,0.006129979405385273,3.3755602028069096e-06,,,,
BRe_grain_88,,,0.0005285266773997772,1.2020880516081075e-06,,,,,0.14201106187822352,1.01346270894712e-05,,,,,0.006568762536367414,1.7823876738128964e-06,,,0.6648362539648148,2.1304424352456587e-05,,,,,,,0.18453929305668387,1.2352753412351435e-05,0.0015161018865106736,2.8884415047696996e-06
BRe_grain_89,0.0002430867635795843,3.5962809974520854e-06,,,,,,,0.39294062839279137,1.2673940393964465e-05,,,,,,,,,0.5959180639421892,1.320363737526427e-05,,,,,0.010827808835992193,3.94077780524866e-06,7.041206544775558e-05,1.022550088504309e-06,,
BRe_grain_90,0.008163882619929055,4.052793168325411e-06,0.0018572750718101449,1.360775051607096e-06,,,,,0.349950268903587,1.1706189102828573e-05,,,,,0.0013533416177768517,2.021876369541377e-06,,,0.6162685524667162,1.2571039609281694e-05,0.003454652049470709,1.7537020216854583e-06,,,0.017481526726813364,3.8683315064625245e-06,0.0011197497804425432,1.1419893676459133e-06,0.0003507507634541767,1.0397128342375148e-06
BRe_grain_91,0.0008214168892076169,2.0822946813355716e-06,,,,,,,0.4007511842270735,1.182328829471691e-05,,,,,,,,,0.592797746713496,1.2018134499943686e-05,,,,,0.005629652170222857,2.065124273433238e-06,,,,
BRe_grain_92,0.011404157077774346,4.0286589319529886e-06,0.0010544109252403294,1.3691765703099e-06,,,,,0.3617605342542515,1.1531523242444901e-05,,,,,0.0008779378171573784,1.916369520633046e-06,,,0.6109397565529464,1.2644644665634619e-05,0.00048657687953523106,1.7965147092457304e-06,0.0006603666132765214,1.7314040269128352e-06,0.012459578758291638,3.962255421360176e-06,,,0.00035668112152669764,1.0792580320714254e-06
BRe_grain_93,0.004058059026576771,3.829288947528865e-06,0.000933643069998274,1.2959054764050502e-06,,,,,0.342567642634344,1.1208220347617174e-05,,,,,0.0011551422884759814,1.8955545251360676e-06,,,0.6309538036695256,1.228954611177741e-05,,,,,0.016925611128641656,3.6482467629321967e-06,0.0030088452716327523,2.1913349905903593e-06,0.00039725291080486584,1.0446039214236686e-06
BRe_grain_94,0.011265413418777213,3.888486871218906e-06,0.00517936569672014,1.3209767048137676e-06,,,,,0.33376489512822105,1.2489082390647861e-05,0.0014942258957066563,1.3538979343194894e-06,,,0.0008492930958852208,1.953513821266748e-06,,,0.6177270147572251,1.3827202668924001e-05,0.0018885344337323652,1.7135103369185522e-06,,,0.019982655381303147,3.788839593475418e-06,0.007449240974571946,2.259856856608109e-06,0.00039936121785705264,2.1172012567695914e-06
BRe_grain_95,0.01126967095190551,4.018424791036858e-06,0.005177007054620725,1.3262156500864869e-06,,,,,0.33375572499832623,1.2380494963752334e-05,0.0014946957416820648,1.3235288728711925e-06,,,0.0008513298194962857,1.934333643188902e-06,,,0.6177426367974399,1.4116675568713108e-05,0.0018862327019499156,1.7266436046889793e-06,,,0.019976849394578205,3.825597370186198e-06,0.0074469606075293045,2.2344434460392223e-06,0.00039889193247185105,2.032713797826081e-06
BRe_grain_96,0.0032825165081797345,4.143510683925946e-06,0.0015259747313432802,1.3984959325859502e-06,0.0007754532178564402,1.5716589741465612e-06,,,0.3724911523775254,1.2262911965653814e-05,,,,,0.0032770695151225883,2.001235410603895e-06,,,0.6094471722695025,1.275632811773769e-05,,,,,0.008481508001535621,4.024100555283999e-06,,,0.0007191533789345046,1.0948218502599637e-06
BRe_grain_97,0.0005835108097899108,2.120447432921718e-06,,,,,,,0.40605795535566497,1.2108922876865033e-05,,,,,,,,,0.5917828949218525,1.2214290549802978e-05,,,,,0.0015756389126925351,2.0587765860567974e-06,,,,
BRe_grain_98,,,,,,,,,0.40891216489556714,1.215318260877828e-05,,,,,,,,,0.5888204848858126,1.2284299544214031e-05,,,,,0.002267350218620096,2.068206954388609e-06,,,,
Hematite_Elba_03,,,,,,,,,0.4013841860448578,1.2161503493361842e-05,,,,,,,,,0.5986158139551422,1.2161503493361842e-05,,,,,,,,,,
Hematite_Elba_04,,,,,,,,,0.40016974959950147,1.2114235747455897e-05,,,,,,,,,0.5998302504004985,1.2114235747455877e-05,,,,,,,,,,
Illmenite_04,,,,,,,,,0.1828713964755461,1.1486509717142371e-05,,,,,0.01888802594107436,2.7938723774171965e-06,0.0020599034641530204,2.1590381257465483e-06,0.6274298225796909,2.073761753138322e-05,,,,,,,0.1673523109579266,1.005010536785644e-05,0.0013985405816090799,2.9191112814386876e-06
Illmenite_05,,,,,,,,,0.184551464359925,1.1330239952051826e-05,,,,,0.018501087612699633,2.902595518215639e-06,0.0020638057617523428,2.0925170450817367e-06,0.6270887019518822,2.0542489266989954e-05,,,,,,,0.16660988325659348,1.005102727057964e-05,0.001185057057147312,2.9663071710446324e-06
Magnetite_oxpuck_03,0.0022082872526242355,4.232479609998881e-06,,,,,,,0.42055373985917405,1.2374801057877826e-05,,,,,,,,,0.5763101205673581,1.258370677268262e-05,,,,,0.0006689658511780076,2.0399053102436106e-06,0.00025888646966568606,1.1994477021809113e-06,,
Magnetite_oxpuck_04,0.0023251098777082556,4.233276064202251e-06,,,,,,,0.42092396847992736,1.2602263924838389e-05,,,,,,,,,0.5767509216423643,1.2835851406146873e-05,,,,,,,,,,
Goethite_01,0.0023387595384860376,1.835121689966787e-06,0.0008206454253816995,1.2542579268841652e-06,,,,,0.2900391512461353,9.740200466683763e-06,,,,,,,,,0.6884819218255681,1.0245267980481824e-05,0.01480132505734251,3.175477202613007e-06,,,0.0035181969070864133,1.7371551008626514e-06,,,,
Goethite_02,0.0019320701760719608,1.852613392916761e-06,0.0009579967367869331,1.2278724877153667e-06,,,,,0.29048372946264706,9.940125629882619e-06,,,,,0.0007504512282684796,1.8122635950343425e-06,,,0.6875245988761335,1.046211176418958e-05,0.014539083126730612,3.2149611876313107e-06,,,0.0038120703933614405,1.74597333528478e-06,,,,
BRc02_grain_01,,,,,0.00031495604040349725,1.4075912138573404e-06,,,0.14869211079000816,9.946941193515538e-06,,,,,0.002281036167069935,1.897438777834385e-06,,,0.6437996374351244,2.0805584801824487e-05,,,,,0.0008950312015294067,1.8168503635046956e-06,0.20401722836586472,1.2506408162946216e-05,,
BRc02_grain_02,,,,,,,,,0.3824771826200334,1.243653726453013e-05,,,,,0.0007038409071663286,1.9848778787923056e-06,,,0.613010068737514,1.260093885391834e-05,,,,,0.0038089077352863104,1.861901284428512e-06,,,,
BRc02_grain_03,,,,,,,,,0.3749939615420966,1.2528389956665365e-05,,,,,,,,,0.6031611696141276,1.3103974226209677e-05,,,,,0.01936912259274275,3.909985989634478e-06,0.0024757462510330854,1.1370009922177485e-06,,
BRc02_grain_04,0.0006980465064416608,4.218671205567741e-06,0.00039063317751718887,1.4229124106512077e-06,,,,,0.4003677523136862,1.3233800656684444e-05,,,,,,,,,0.5956501028219504,1.3282435931490773e-05,,,,,0.0014509466133689705,2.0365150220195414e-06,0.0014425185670355045,1.1879157508226518e-06,,
BRc02_grain_05,0.004361055022043005,4.102925732612065e-06,0.0004501472264694327,1.3609938491034206e-06,,,,,0.36239603623437655,1.1984993648879092e-05,0.00046281267047030737,1.3940199227843374e-06,,,,,,,0.6081744576501212,1.2887305624604365e-05,,,,,0.00922818323339472,3.877255180363914e-06,0.014927307963124633,2.3283027661938125e-06,,
BRc02_grain_06,0.000556454516280948,4.079546688672538e-06,,,,,,,0.38590643366488286,1.2666097821228293e-05,,,,,,,,,0.609476436003564,1.2912547939248278e-05,,,,,0.004060675815272015,1.9013768011234239e-06,,,,
BRc02_grain_07,,,0.0004664978537521999,1.4028531777028946e-06,,,,,0.3921943269901626,1.2875539107816502e-05,,,,,,,,,0.5996809056184687,1.3138527142233332e-05,,,,,0.007204574097972245,4.028742277250699e-06,0.0004536954396443085,1.1592673284494479e-06,,
BRc02_grain_08,0.006000327376548867,3.911313913400312e-06,0.0005860474119721316,1.3459411998807478e-06,,,0.0010760390407296224,2.0345166279236585e-06,0.3072519682695106,1.3317315956554083e-05,,,0.019364429536130767,4.433815244977313e-06,0.0012854241888696437,1.9953193547540816e-06,,,0.6031921868999818,1.650938318575324e-05,,,,,0.0038755961217745495,1.914236769547739e-06,0.055808948138522475,3.869792111047849e-06,0.0015590330159595638,2.084001249751541e-06
BRc02_grain_09,0.0053583518582476395,3.945703075080586e-06,0.0008644243959811185,1.2991873663914032e-06,,,,,0.3065893023186069,1.0744758119241483e-05,,,,,0.0038884038578054715,1.9356117962925226e-06,,,0.668775895846942,1.1616524605760796e-05,0.0004646611946572851,1.6857831224680532e-06,,,0.012129508160007628,3.716988870220198e-06,0.0019294523677519943,1.0999032709354224e-06,,
BRc02_grain_10,0.001500311801438695,3.80914349798792e-06,0.0002891076649332107,1.3184867601834845e-06,,,,,0.3677496737952195,1.1747706777858739e-05,,,,,,,,,0.6244300021713075,1.232104151595982e-05,,,,,0.004220889745515879,3.786296431107984e-06,0.001810014821585187,1.1128659647274047e-06,,
BRc02_grain_11,0.0045509363898270545,3.845330955948785e-06,0.0005837544121976118,1.3631988215554431e-06,,,,,0.3399126846412021,1.2291393720938637e-05,,,0.018517307107605446,4.333094615793256e-06,0.004146758601351244,1.993802445813321e-06,,,0.6099720367002169,1.3960629640820939e-05,,,,,0.0008330026391472144,1.9152743515161047e-06,0.021483519508452342,2.2650572122151607e-06,,
BRc02_grain_12,0.008335125051557061,3.3791133192191318e-06,0.001747151499270057,1.1385527886916058e-06,,,,,0.2428418126295037,1.0458280516758057e-05,0.00031614026091113945,1.1611907102782124e-06,,,0.0018180472163814565,1.6712417622027533e-06,,,0.6708871713713129,1.3589924633272556e-05,,,,,0.004181975562891852,1.6403364458444973e-06,0.06771428584874126,4.415866464961982e-06,0.0021582905594305225,1.7961949828676252e-06
BRc02_grain_13,0.015746322668354348,3.842927716816275e-06,0.0011532795372151798,1.327912027802375e-06,,,,,0.2978004340790601,1.0626820783327243e-05,0.0007385667565513841,1.3310250312392302e-06,,,0.0018945639389529119,1.884732418165595e-06,,,0.662989298298198,1.176206751544775e-05,,,,,0.017291420284450357,3.74776395421635e-06,0.0019325972719501797,1.10475899615308e-06,0.00045351716526749393,1.0475087671978286e-06
BRc02_grain_14,0.0048748246272470415,4.207183245090984e-06,0.0010676757981228802,1.385887448564215e-06,,,,,0.366985884704362,1.270682414090288e-05,,,,,0.002003625274148289,2.0640660303015968e-06,,,0.611536473424538,1.345021835632698e-05,0.0008901610302642431,1.7950599308122554e-06,,,0.010888530124519917,3.961448983363908e-06,0.0012129536267933086,1.1687260135241598e-06,0.0005398713900044484,1.075072018492531e-06
BRc02_grain_15,0.007727040545497322,4.093415563235504e-06,0.0007003905831671201,1.3907738499290924e-06,,,,,0.3792471231099202,1.2493336525560369e-05,,,,,0.0011879927914209807,2.078839613782566e-06,,,0.5943665166598329,1.3338959763690745e-05,,,,,0.01316838735214524,3.991149857236874e-06,0.003115210989417042,2.337185235844017e-06,0.0004873379685992738,1.109998690965551e-06
BRc02_grain_16,0.018930309162678627,3.2414795792655376e-06,0.0014285888291770356,1.090937726047136e-06,,,,,0.2391193513915912,8.049569824173964e-06,,,,,0.0023033014386243202,1.601087906308047e-06,,,0.7082606867828815,9.235101938448794e-06,,,,,0.02711331508484066,3.086721570033587e-06,0.002095143917229297,9.23818630220862e-07,0.0007493033929773337,8.52336144470922e-07
BRc02_grain_17,0.0015784843101078678,4.114841089780435e-06,,,,,,,0.38521959283632395,1.2329280604930684e-05,,,,,,,,,0.6058207305538312,1.274850301721741e-05,,,,,0.006936225789495002,3.8141725325570675e-06,0.00044496651024198997,1.1919737358810207e-06,,
BRc02_grain_18,0.002066722921984092,4.163075625332858e-06,0.0006182395610952442,1.4256127538124909e-06,,,,,0.391247583129174,1.2990579617529626e-05,,,,,,,,,0.5985854807566205,1.3599383901296618e-05,,,,,0.005952273836318147,4.081945164913911e-06,0.001165051535237035,1.1845582089464156e-06,0.000364648259571037,1.1352103863599832e-06
BRc02_grain_19,0.008281140961055363,4.091058145840227e-06,0.011448733542787689,2.7707980423402384e-06,,,,,0.33603581124541093,1.2428715686602865e-05,0.0007703233545774842,1.4244875951939456e-06,,,0.0010987017920119906,1.95384508737835e-06,,,0.6016203661728128,1.427574123331619e-05,,,,,0.023209925890368847,4.058038157794596e-06,0.016705263498168012,2.305466208671812e-06,0.0008297335428069116,2.2262051433433114e-06
BRc02_grain_20,0.007002581349434362,4.084261564730128e-06,0.0012954898759486118,1.3720680548428458e-06,,,,,0.3633369704066414,1.2099066295658266e-05,0.00031354576477136,1.4136947164943253e-06,,,0.0010005764389147012,2.0375023328304696e-06,,,0.5991525719641698,1.3144915074003782e-05,,,,,0.01444323800449087,3.948359381244409e-06,0.012614844481980934,2.276146208378381e-06,0.0008401817136478765,2.1623688874841472e-06
BRc02_grain_21,0.008489374677281987,4.208886494249637e-06,0.0003859616154991145,1.4398867774105253e-06,,,,,0.3243616199884174,1.1640881267776353e-05,,,,,0.0010752037528145204,2.0628315912090887e-06,,,0.6480790966180238,1.2690547385139832e-05,0.0033024902631410623,1.8348594579774813e-06,,,0.013787826485920272,3.948537498449283e-06,0.000518426598901879,1.1735560545461452e-06,,
BRc02_grain_22,0.0047832761235349405,4.098104760269303e-06,0.0004506258045205104,1.3768752222120736e-06,,,,,0.3760690150141166,1.2079470300715044e-05,0.00030802871324049836,1.425745240707686e-06,,,0.0010408804231724787,2.016480425909527e-06,,,0.607374944653091,1.2807781850697436e-05,,,,,0.0056690632760521735,1.99300321114933e-06,0.0039510834372182505,2.307315464277296e-06,0.0003530825550535825,1.0840451916219245e-06
BRc02_grain_23,0.0032610068609883816,3.809049943170116e-06,0.000568286809432096,1.288321850772526e-06,,,,,0.30567287251160036,1.026470101346969e-05,,,,,0.0011855636399849734,1.8980520260735696e-06,,,0.6778191931733196,1.1101140324846558e-05,0.004120882486973407,1.6852849649977566e-06,,,0.007372194517701221,3.637035686551e-06,,,,
BRc02_grain_24,0.014285852627347263,4.053530264313428e-06,0.0006889205807223571,1.3930406044544075e-06,,,,,0.3512050383906517,1.2307442529799344e-05,0.000624093091506815,1.4343620702303225e-06,0.016998544060259073,4.584285399738883e-06,0.001228689269403885,2.017340228085671e-06,,,0.58590577919968,1.4292329063364552e-05,,,,,0.022000146787777397,4.063836142421908e-06,0.006585505192905082,2.3615697158868714e-06,0.0004774307997463425,2.194369181890201e-06
BRc02_grain_25,0.00785894391560125,3.786405167641173e-06,0.0007672281723343691,1.2598432525804657e-06,0.00023651602391279398,1.4487003971385154e-06,,,0.32090640923316466,1.0560435524559348e-05,0.000498571601264987,1.306174272665327e-06,,,0.002641131951607932,1.8372385345533403e-06,,,0.6387460975122987,1.1778939462151252e-05,,,0.0003478739363328352,1.5977636208907601e-06,0.02426318142591971,3.638682974505772e-06,0.003734046227562801,2.128963056894745e-06,,
BRc02_grain_26,0.005474741969500767,3.97736423077632e-06,0.0005149806230023654,1.3505527145083977e-06,,,0.011983814940997197,2.0979014522618175e-06,0.32027201029583147,1.2190157875825062e-05,,,0.024801587621083684,6.5716795428453395e-06,0.001394826416261468,1.94937276394527e-06,,,0.6051920471970931,1.4320472234102842e-05,,,,,0.002100551379315825,1.8922638320976023e-06,0.02826543955691407,2.420214577574794e-06,,
BRc02_grain_27,,,,,,,,,0.3781170731300034,1.2192864026399225e-05,,,,,,,,,0.6024178139149711,1.2627786699261183e-05,,,,,,,0.01946511295502545,2.3569991679670995e-06,,
BRc02_grain_28,0.0008165413496340032,4.212451846010676e-06,,,,,,,0.4061199217439151,1.3698889850390422e-05,,,,,,,,,0.5918478004351171,1.3838463637438097e-05,,,,,0.0007826226494973517,2.02595678603948e-06,,,0.0004331138218363925,1.1113345491686834e-06
BRc02_grain_29,0.006313931639550725,3.971448300603867e-06,0.002091740969180908,1.3141640839911078e-06,,,,,0.2761492516002503,1.2706035042742996e-05,,,,,0.0011021608201729797,1.9211793770059152e-06,,,0.6254792627885035,1.633141246585836e-05,0.0007433809232482801,1.7112663783335523e-06,,,0.0042191369259733155,1.880796631832553e-06,0.08010541127582088,5.279993200290056e-06,0.0037957230572990912,2.0493284275276637e-06
BRc02_grain_30,0.005222989070864794,4.31062066311577e-06,0.0004789457447589184,1.4361485675801585e-06,,,,,0.3909344158421808,1.3524577579988497e-05,,,,,0.0013431985779556168,2.1136226363364545e-06,,,0.5863956200510397,1.4240701083421883e-05,,,,,0.010046559983394748,4.15391820969205e-06,0.00488536614840724,2.4150121812359057e-06,0.0006929045813980853,2.2661049346706215e-06
BRc02_grain_31,0.0012222101699079792,4.04734197890097e-06,0.0003772429411625581,1.391839047445535e-06,,,,,0.38240747525776697,1.2165590192747528e-05,,,,,,,,,0.6097386012124043,1.2614643022175858e-05,,,,,0.003744715996887518,1.931649028432495e-06,0.0025097544218706754,1.1589016892495094e-06,,
BRc02_grain_32,0.007168338143424438,3.985054918220573e-06,0.0006580795008671815,1.3308798001532482e-06,,,,,0.35337374774610497,1.1736256915306284e-05,0.0005232302372047902,1.375239452945872e-06,,,0.0010679967927536783,1.972357894679481e-06,,,0.6163482293940032,1.2602158118805649e-05,,,,,0.014517843943130434,3.8109731745214728e-06,0.005822254177148297,2.1824014940944787e-06,0.0005202800653628805,2.0883067532308277e-06
BRc02_grain_33,,,0.0002695008404208309,1.2389843489995689e-06,,,,,0.15628620820871147,1.0248165498812184e-05,,,,,0.006203337269821664,1.8011342729369061e-06,,,0.6429100047432621,2.0078384943149774e-05,,,,,,,0.19433094893778394,1.1644871751230192e-05,,
BRc02_grain_34,0.0005779374232900653,4.097166824095416e-06,,,,,,,0.3961019303342481,1.2381201911687738e-05,,,,,,,,,0.5987416678243335,1.2765464745916302e-05,,,,,0.0042769587295881555,1.96317308046888e-06,,,0.0003015056885401076,1.115071967760556e-06
BRc02_grain_35,0.004425127613806963,4.192308741937656e-06,0.0006110881140482627,1.4108042615522125e-06,,,,,0.37753442048838454,1.2449642137828156e-05,,,,,,,,,0.6023222189631084,1.3000259206602482e-05,,,,,0.013075928867145955,3.960008476331245e-06,0.0008305707106056047,1.15516213352507e-06,0.001200645242900221,2.234062640158383e-06
BRc02_grain_36,0.005496590352424543,4.128146186745816e-06,0.00038444811437097424,1.4315472677142445e-06,,,,,0.38820974577071027,1.2894013025905484e-05,,,,,,,,,0.596736450033532,1.3564834264795863e-05,,,,,0.00682722595529937,3.946153820991724e-06,0.0006452650505449437,1.1684649347232416e-06,0.0017002747231178647,2.1976303096149765e-06
BRc02_grain_37,0.0012023938720230787,3.959491189944448e-06,0.0004415260581577087,1.3428984312605838e-06,,,,,0.37017913894251825,1.2238565350687823e-05,,,,,,,,,0.6159010035343566,1.2708402313861012e-05,,,,,0.002938434754572551,1.9065387962062652e-06,0.006095502214348677,2.22383807405238e-06,0.003242000624023157,2.1083754578373825e-06
Goethite_04,0.0025436913965036726,3.7170344095148664e-06,0.0008200529655225332,1.2303801468801586e-06,,,,,0.29016697424459315,9.603198703396755e-06,,,,,,,,,0.688886462898871,1.0456384919836457e-05,0.013284465613912192,3.198985907907884e-06,,,0.004298352880597432,1.7381040624614551e-06,,,,
Goethite_05,0.002811306547844298,3.652000685105227e-06,0.0008131569228558831,1.2264855770625112e-06,,,,,0.28635017628517084,9.573078411588249e-06,,,,,0.0007365950060022142,1.8255116954622234e-06,,,0.6913809285109225,1.0404852500693067e-05,0.01346871988480425,3.1571067862083113e-06,,,0.004439116842400103,1.7785919719869766e-06,,,,
Magnetite_oxpuck_05,0.0022178211942878675,4.317800267086646e-06,,,,,,,0.4202231848381016,1.2972251259880701e-05,,,,,,,,,0.5766101418955634,1.3288138599602865e-05,,,,,0.0005553851951330834,2.0682061580146495e-06,0.00039346687691414376,1.1955626408942377e-06,,
Magnetite_oxpuck_06,0.002453017802104807,4.28484759530806e-06,,,,,,,0.42113150843636354,1.2718214215290867e-05,,,,,,,,,0.5760878113519062,1.2895123786372584e-05,,,,,,,0.00032766240962551113,1.1825374760051583e-06,,
Hematite_Elba_05,,,,,,,,,0.39613120843120336,1.3069558745224896e-05,,,,,,,,,0.603328356399684,1.3069605452088946e-05,,,,,0.0005404351691126655,1.9799608418321123e-06,,,,
Hematite_Elba_06,,,,,,,,,0.3969154710250344,1.2956138639566184e-05,,,,,,,,,0.6030845289749656,1.2956138639566164e-05,,,,,,,,,,
