Repository: anthony-j-fuentes/Sed_Hematite_UPb

# Sed_Hematite_UPb
This repository is for the analysis and presentation of in situ hematite U-Pb dating applied to hematite from sedimentary rocks.

File: data/eds/point_data/20241205_FeTiOx.csv
Hematite Elba,,,,,,,,,,,,,,,
Element,Signal Type,Line,Apparent Concentration,Intensity Correction,k Ratio,Wt%,Wt% Sigma,Atomic %,Oxide,Oxide %,Oxide % Sigma,Number of Ions,Standard Name,Factory Standard,Standardization Date
O,EDS,K series,43,1.53,0.14468,28.09,0.1,57.85,,,,,SiO2,Yes,
Al,EDS,K series,0.29,0.48,0.00205,0.59,0.02,0.72,,,,,Al2O3,Yes,
Si,EDS,K series,0.05,0.93,0.00028,0.06,0.02,0.07,,,,,Forsterite,No,8/13/24 20:00
Ti,EDS,K series,0,1,-0.00004,0,0.02,0,,,,,Ti,Yes,
Fe,EDS,K series,72.27,1.03,0.65694,70.11,0.15,41.37,,,,,Fayalite,No,8/13/24 19:59
Total,,,,,,98.84,,100,,,,,,,
,,,,,,,,,,,,,,,
Hematite Elba,,,,,,,,,,,,,,,
Element,Signal Type,Line,Apparent Concentration,Intensity Correction,k Ratio,Wt%,Wt% Sigma,Atomic %,Oxide,Oxide %,Oxide % Sigma,Number of Ions,Standard Name,Factory Standard,Standardization Date
O,EDS,K series,43.16,1.53,0.14523,28.2,0.1,57.89,,,,,SiO2,Yes,
Al,EDS,K series,0.29,0.48,0.00206,0.59,0.02,0.72,,,,,Al2O3,Yes,
Si,EDS,K series,0.06,0.93,0.00029,0.06,0.02,0.07,,,,,Forsterite,No,8/13/24 20:00
Ti,EDS,K series,0.01,1,0.00006,0.01,0.02,0,,,,,Ti,Yes,
Fe,EDS,K series,72.39,1.03,0.65803,70.23,0.15,41.31,,,,,Fayalite,No,8/13/24 19:59
Total,,,,,,99.09,,100,,,,,,,
,,,,,,,,,,,,,,,
,,,,,,,,,,,,,,,
,,,,,,,,,,,,,,,
Illmenite,,,,,,,,,,,,,,,
Element,Signal Type,Line,Apparent Concentration,Intensity Correction,k Ratio,Wt%,Wt% Sigma,Atomic %,Oxide,Oxide %,Oxide % Sigma,Number of Ions,Standard Name,Factory Standard,Standardization Date
O,EDS,K series,16.45,0.5,0.05535,32.82,0.2,60.56,,,,,SiO2,Yes,
Al,EDS,K series,0.1,0.55,0.00075,0.19,0.02,0.21,,,,,Al2O3,Yes,
Si,EDS,K series,0.06,1.05,0.00033,0.06,0.02,0.06,,,,,Forsterite,No,8/13/24 20:00
Ti,EDS,K series,27.83,0.95,0.27833,29.15,0.07,17.96,,,,,Ti,Yes,
Mn,EDS,K series,3.24,0.86,0.03243,3.79,0.05,2.04,,,,,Mn,Yes,
Fe,EDS,K series,35.28,0.97,0.32069,36.27,0.11,19.17,,,,,Fayalite,No,8/13/24 19:59
Total,,,,,,102.28,,100,,,,,,,
,,,,,,,,,,,,,,,
,,,,,,,,,,,,,,,
,,,,,,,,,,,,,,,
,,,,,,,,,,,,,,,
mag_mg,,,,,,,,,,,,,,,
Element,Signal Type,Line,Apparent Concentration,Intensity Correction,k Ratio,Wt%,Wt% Sigma,Atomic %,Oxide,Oxide %,Oxide % Sigma,Number of Ions,Standard Name,Factory Standard,Standardization Date
O,EDS,K series,38.03,1.5,0.12796,25.36,0.1,54.63,,,,,SiO2,Yes,
Al,EDS,K series,0.24,0.48,0.00176,0.51,0.02,0.65,,,,,Al2O3,Yes,
Si,EDS,K series,0.05,0.93,0.00027,0.06,0.02,0.07,,,,,Forsterite,No,8/13/24 20:00
Ti,EDS,K series,0.11,1.01,0.00114,0.11,0.02,0.08,,,,,Ti,Yes,
Cr,EDS,K series,0.22,1.16,0.00224,0.19,0.02,0.13,,,,,Cr,Yes,
Fe,EDS,K series,74.61,1.04,0.67822,72,0.15,44.44,,,,,Fayalite,No,8/13/24 19:59
Total,,,,,,98.24,,100,,,,,,,
,,,,,,,,,,,,,,,
,,,,,,,,,,,,,,,
,,,,,,,,,,,,,,,
,,,,,,,,,,,,,,,
BRc_grain_46,,,,,,,,,,,,,,,
Element,Signal Type,Line,Apparent Concentration,Intensity Correction,k Ratio,Wt%,Wt% Sigma,Atomic %,Oxide,Oxide %,Oxide % Sigma,Number of Ions,Standard Name,Factory Standard,Standardization Date
O,EDS,K series,30.08,0.88,0.10123,34.25,0.15,62.71,,,,,SiO2,Yes,
Al,EDS,K series,0.24,0.52,0.0017,0.46,0.02,0.5,,,,,Al2O3,Yes,
Si,EDS,K series,0.23,0.99,0.0012,0.23,0.02,0.24,,,,,Forsterite,No,8/13/24 20:00
Ti,EDS,K series,11.69,0.97,0.11691,12.09,0.05,7.39,,,,,Ti,Yes,
Mn,EDS,K series,1,0.88,0.00996,1.13,0.03,0.6,,,,,Mn,Yes,
Fe,EDS,K series,54.35,1,0.49405,54.44,0.13,28.56,,,,,Fayalite,No,8/13/24 19:59
Total,,,,,,102.6,,100,,,,,,,
,,,,,,,,,,,,,,,
,,,,,,,,,,,,,,,
BRc_grain_47,,,,,,,,,,,,,,,
Element,Signal Type,Line,Apparent Concentration,Intensity Correction,k Ratio,Wt%,Wt% Sigma,Atomic %,Oxide,Oxide %,Oxide % Sigma,Number of Ions,Standard Name,Factory Standard,Standardization Date
O,EDS,K series,17.65,0.43,0.0594,41.12,0.24,66.94,,,,,SiO2,Yes,
Al,EDS,K series,0.2,0.59,0.0014,0.33,0.02,0.32,,,,,Al2O3,Yes,
Si,EDS,K series,0.12,1.09,0.00061,0.11,0.02,0.1,,,,,Forsterite,No,8/13/24 20:00
Ti,EDS,K series,33.77,0.93,0.33771,36.2,0.08,19.68,,,,,Ti,Yes,
Fe,EDS,K series,26.33,0.95,0.23931,27.79,0.1,12.96,,,,,Fayalite,No,8/13/24 19:59
Total,,,,,,105.56,,100,,,,,,,
,,,,,,,,,,,,,,,
,,,,,,,,,,,,,,,
BRc_grain_48,,,,,,,,,,,,,,,
Element,Signal Type,Line,Apparent Concentration,Intensity Correction,k Ratio,Wt%,Wt% Sigma,Atomic %,Oxide,Oxide %,Oxide % Sigma,Number of Ions,Standard Name,Factory Standard,Standardization Date
O,EDS,K series,50,1.49,0.16826,33.66,0.11,65.29,,,,,SiO2,Yes,
Al,EDS,K series,0.58,0.51,0.00419,1.15,0.03,1.32,,,,,Al2O3,Yes,
Si,EDS,K series,1.39,0.96,0.0072,1.44,0.02,1.6,,,,,Forsterite,No,8/13/24 20:00
Ti,EDS,K series,0.68,0.97,0.00683,0.7,0.02,0.45,,,,,Ti,Yes,
Fe,EDS,K series,56.91,1.01,0.51731,56.42,0.13,31.35,,,,,Fayalite,No,8/13/24 19:59
Total,,,,,,93.37,,100,,,,,,,
,,,,,,,,,,,,,,,
,,,,,,,,,,,,,,,
,,,,,,,,,,,,,,,
BRc_grain_49,,,,,,,,,,,,,,,
Element,Signal Type,Line,Apparent Concentration,Intensity Correction,k Ratio,Wt%,Wt% Sigma,Atomic %,Oxide,Oxide %,Oxide % Sigma,Number of Ions,Standard Name,Factory Standard,Standardization Date
O,EDS,K series,20.51,0.7,0.06902,29.12,0.15,59.02,,,,,SiO2,Yes,
Al,EDS,K series,0.23,0.53,0.00166,0.44,0.02,0.53,,,,,Al2O3,Yes,
Si,EDS,K series,0.26,1,0.00135,0.26,0.02,0.3,,,,,Forsterite,No,8/13/24 20:00
Ti,EDS,K series,16.16,0.97,0.16164,16.7,0.06,11.31,,,,,Ti,Yes,
Mn,EDS,K series,2.06,0.88,0.02065,2.35,0.04,1.39,,,,,Mn,Yes,
Fe,EDS,K series,47.05,1,0.4277,47.28,0.12,27.45,,,,,Fayalite,No,8/13/24 19:59
Total,,,,,,96.15,,100,,,,,,,
,,,,,,,,,,,,,,,
,,,,,,,,,,,,,,,
BRc_grain_50,,,,,,,,,,,,,,,
Element,Signal Type,Line,Apparent Concentration,Intensity Correction,k Ratio,Wt%,Wt% Sigma,Atomic %,Oxide,Oxide %,Oxide % Sigma,Number of Ions,Standard Name,Factory Standard,Standardization Date
O,EDS,K series,43.74,1.45,0.14718,30.2,0.1,60.17,,,,,SiO2,Yes,
Al,EDS,K series,0.44,0.5,0.00318,0.89,0.03,1.05,,,,,Al2O3,Yes,
Si,EDS,K series,1.1,0.95,0.00568,1.16,0.02,1.31,,,,,Forsterite,No,8/13/24 20:00
Ti,EDS,K series,0.82,0.99,0.00821,0.83,0.02,0.55,,,,,Ti,Yes,
Mn,EDS,K series,0.48,0.91,0.0048,0.53,0.03,0.31,,,,,Mn,Yes,
Fe,EDS,K series,65.5,1.02,0.59541,64.14,0.14,36.61,,,,,Fayalite,No,8/13/24 19:59
Total,,,,,,97.75,,100,,,,,,,
,,,,,,,,,,,,,,,
,,,,,,,,,,,,,,,
,,,,,,,,,,,,,,,
BRc_grain_51,,,,,,,,,,,,,,,
Element,Signal Type,Line,Apparent Concentration,Intensity Correction,k Ratio,Wt%,Wt% Sigma,Atomic %,Oxide,Oxide %,Oxide % Sigma,Number of Ions,Standard Name,Factory Standard,Standardization Date
O,EDS,K series,40.63,1.45,0.13672,28.02,0.1,57.93,,,,,SiO2,Yes,
Al,EDS,K series,0.32,0.49,0.00232,0.66,0.03,0.81,,,,,Al2O3,Yes,
Si,EDS,K series,0.55,0.94,0.00288,0.59,0.02,0.7,,,,,Forsterite,No,8/13/24 20:00
Ti,EDS,K series,0.78,1,0.00782,0.79,0.02,0.54,,,,,Ti,Yes,
Fe,EDS,K series,69.43,1.03,0.63109,67.57,0.14,40.02,,,,,Fayalite,No,8/13/24 19:59
Total,,,,,,97.63,,100,,,,,,,
,,,,,,,,,,,,,,,
,,,,,,,,,,,,,,,
,,,,,,,,,,,,,,,
,,,,,,,,,,,,,,,
BRc_grain_53,,,,,,,,,,,,,,,
Element,Signal Type,Line,Apparent Concentration,Intensity Correction,k Ratio,Wt%,Wt% Sigma,Atomic %,Oxide,Oxide %,Oxide % Sigma,Number of Ions,Standard Name,Factory Standard,Standardization Date
O,EDS,K series,46.5,1.5,0.15648,30.99,0.1,60.13,,,,,SiO2,Yes,
Al,EDS,K series,0.48,0.5,0.00347,0.98,0.03,1.12,,,,,Al2O3,Yes,
Si,EDS,K series,1.15,0.94,0.00597,1.22,0.03,1.35,,,,,Forsterite,No,8/13/24 20:00
Ti,EDS,K series,0.19,0.99,0.00193,0.2,0.02,0.13,,,,,Ti,Yes,
Fe,EDS,K series,68.54,1.02,0.62307,67.05,0.14,37.27,,,,,Fayalite,No,8/13/24 19:59
Total,,,,,,100.43,,100,,,,,,,
,,,,,,,,,,,,,,,
,,,,,,,,,,,,,,,
BRc_grain_55,,,,,,,,,,,,,,,
Element,Signal Type,Line,Apparent Concentration,Intensity Correction,k Ratio,Wt%,Wt% Sigma,Atomic %,Oxide,Oxide %,Oxide % Sigma,Number of Ions,Standard Name,Factory Standard,Standardization Date
O,EDS,K series,42.59,1.45,0.14332,29.28,0.1,59.36,,,,,SiO2,Yes,
Al,EDS,K series,0.6,0.5,0.0043,1.2,0.03,1.45,,,,,Al2O3,Yes,
Si,EDS,K series,1.38,0.95,0.00718,1.47,0.03,1.69,,,,,Forsterite,No,8/13/24 20:00
Ti,EDS,K series,0.52,0.99,0.00522,0.53,0.02,0.36,,,,,Ti,Yes,
Fe,EDS,K series,65.32,1.02,0.59381,63.93,0.14,37.14,,,,,Fayalite,No,8/13/24 19:59
Total,,,,,,96.41,,100,,,,,,,
,,,,,,,,,,,,,,,
,,,,,,,,,,,,,,,
BRc_grain_56,,,,,,,,,,,,,,,
Element,Signal Type,Line,Apparent Concentration,Intensity Correction,k Ratio,Wt%,Wt% Sigma,Atomic %,Oxide,Oxide %,Oxide % Sigma,Number of Ions,Standard Name,Factory Standard,Standardization Date
O,EDS,K series,47.4,1.55,0.1595,30.59,0.1,63.14,,,,,SiO2,Yes,
Al,EDS,K series,0.32,0.5,0.0023,0.64,0.02,0.79,,,,,Al2O3,Yes,
Si,EDS,K series,0.9,0.95,0.00468,0.95,0.02,1.12,,,,,Forsterite,No,8/13/24 20:00
Ti,EDS,K series,0.02,0.98,0.00022,0.02,0.02,0.02,,,,,Ti,Yes,
Mn,EDS,K series,0.29,0.91,0.0029,0.32,0.03,0.19,,,,,Mn,Yes,
Fe,EDS,K series,59.8,1.02,0.54354,58.77,0.14,34.75,,,,,Fayalite,No,8/13/24 19:59
Total,,,,,,91.29,,100,,,,,,,
,,,,,,,,,,,,,,,
BRc_grain_57,,,,,,,,,,,,,,,
Element,Signal Type,Line,Apparent Concentration,Intensity Correction,k Ratio,Wt%,Wt% Sigma,Atomic %,Oxide,Oxide %,Oxide % Sigma,Number of Ions,Standard Name,Factory Standard,Standardization Date
O,EDS,K series,53.56,1.54,0.18025,34.8,0.11,65.66,,,,,SiO2,Yes,
Al,EDS,K series,0.66,0.51,0.00477,1.3,0.03,1.45,,,,,Al2O3,Yes,
Si,EDS,K series,1.91,0.96,0.00992,1.98,0.03,2.13,,,,,Forsterite,No,8/13/24 20:00
Ti,EDS,K series,0.04,0.97,0.00035,0.04,0.02,0.02,,,,,Ti,Yes,
Mn,EDS,K series,0.37,0.9,0.00368,0.41,0.03,0.23,,,,,Mn,Yes,
Fe,EDS,K series,56.87,1.01,0.51691,56.44,0.13,30.51,,,,,Fayalite,No,8/13/24 19:59
Total,,,,,,94.96,,100,,,,,,,
,,,,,,,,,,,,,,,
,,,,,,,,,,,,,,,
BRc_grain_58,,,,,,,,,,,,,,,
Element,Signal Type,Line,Apparent Concentration,Intensity Correction,k Ratio,Wt%,Wt% Sigma,Atomic %,Oxide,Oxide %,Oxide % Sigma,Number of Ions,Standard Name,Factory Standard,Standardization Date
O,EDS,K series,40.77,1.46,0.13721,27.92,0.1,58.03,,,,,SiO2,Yes,
Al,EDS,K series,0.29,0.49,0.00209,0.59,0.02,0.73,,,,,Al2O3,Yes,
Si,EDS,K series,0.52,0.94,0.0027,0.55,0.02,0.66,,,,,Forsterite,No,8/13/24 20:00
Ti,EDS,K series,0.68,1,0.00681,0.68,0.02,0.48,,,,,Ti,Yes,
Fe,EDS,K series,69.23,1.03,0.62932,67.36,0.14,40.11,,,,,Fayalite,No,8/13/24 19:59
Total,,,,,,97.12,,100,,,,,,,
,,,,,,,,,,,,,,,
,,,,,,,,,,,,,,,
,,,,,,,,,,,,,,,
BRc_grain_59,,,,,,,,,,,,,,,
Element,Signal Type,Line,Apparent Concentration,Intensity Correction,k Ratio,Wt%,Wt% Sigma,Atomic %,Oxide,Oxide %,Oxide % Sigma,Number of Ions,Standard Name,Factory Standard,Standardization Date
O,EDS,K series,26,0.78,0.08751,33.35,0.15,61.94,,,,,SiO2,Yes,
Al,EDS,K series,0.5,0.53,0.0036,0.95,0.03,1.05,,,,,Al2O3,Yes,
Si,EDS,K series,0.54,1,0.00281,0.54,0.02,0.58,,,,,Forsterite,No,8/13/24 20:00
Ti,EDS,K series,14.12,0.96,0.1412,14.68,0.06,9.11,,,,,Ti,Yes,
Mn,EDS,K series,0.88,0.88,0.00878,1,0.03,0.54,,,,,Mn,Yes,
Fe,EDS,K series,49.98,0.99,0.45429,50.34,0.13,26.79,,,,,Fayalite,No,8/13/24 19:59
Total,,,,,,100.87,,100,,,,,,,
,,,,,,,,,,,,,,,
,,,,,,,,,,,,,,,
BRc_grain_60,,,,,,,,,,,,,,,
Element,Signal Type,Line,Apparent Concentration,Intensity Correction,k Ratio,Wt%,Wt% Sigma,Atomic %,Oxide,Oxide %,Oxide % Sigma,Number of Ions,Standard Name,Factory Standard,Standardization Date
O,EDS,K series,40.93,1.46,0.13773,28.1,0.1,58,,,,,SiO2,Yes,
Al,EDS,K series,0.15,0.49,0.00111,0.32,0.02,0.39,,,,,Al2O3,Yes,
Si,EDS,K series,0.11,0.94,0.00058,0.12,0.02,0.14,,,,,Forsterite,No,8/13/24 20:00
Ti,EDS,K series,0.91,1,0.0091,0.91,0.02,0.63,,,,,Ti,Yes,
Fe,EDS,K series,71.08,1.03,0.64613,69.07,0.15,40.84,,,,,Fayalite,No,8/13/24 19:59
Total,,,,,,98.51,,100,,,,,,,
,,,,,,,,,,,,,,,
BRc_grain_61,,,,,,,,,,,,,,,
Element,Signal Type,Line,Apparent Concentration,Intensity Correction,k Ratio,Wt%,Wt% Sigma,Atomic %,Oxide,Oxide %,Oxide % Sigma,Number of Ions,Standard Name,Factory Standard,Standardization Date
O,EDS,K series,23.89,0.74,0.0804,32.4,0.16,61.77,,,,,SiO2,Yes,
Al,EDS,K series,0.48,0.53,0.00342,0.9,0.02,1.02,,,,,Al2O3,Yes,
Si,EDS,K series,0.24,1,0.00125,0.24,0.02,0.26,,,,,Forsterite,No,8/13/24 20:00
Ti,EDS,K series,15.26,0.96,0.15263,15.88,0.06,10.11,,,,,Ti,Yes,
Mn,EDS,K series,0.53,0.88,0.0053,0.6,0.03,0.34,,,,,Mn,Yes,
Fe,EDS,K series,48.06,0.99,0.43687,48.51,0.13,26.5,,,,,Fayalite,No,8/13/24 19:59
Total,,,,,,98.53,,100,,,,,,,
,,,,,,,,,,,,,,,
,,,,,,,,,,,,,,,
BRc_grain_62,,,,,,,,,,,,,,,
Element,Signal Type,Line,Apparent Concentration,Intensity Correction,k Ratio,Wt%,Wt% Sigma,Atomic %,Oxide,Oxide %,Oxide % Sigma,Number of Ions,Standard Name,Factory Standard,Standardization Date
O,EDS,K series,25.15,0.74,0.08462,33.78,0.16,62.34,,,,,SiO2,Yes,
Al,EDS,K series,0.42,0.53,0.00299,0.78,0.02,0.86,,,,,Al2O3,Yes,
Si,EDS,K series,0.61,1,0.00318,0.61,0.02,0.64,,,,,Forsterite,No,8/13/24 20:00
Ti,EDS,K series,15.32,0.96,0.15318,15.96,0.06,9.84,,,,,Ti,Yes,
Mn,EDS,K series,0.86,0.88,0.00863,0.99,0.03,0.53,,,,,Mn,Yes,
Fe,EDS,K series,48.28,0.99,0.43882,48.78,0.13,25.79,,,,,Fayalite,No,8/13/24 19:59
Total,,,,,,100.9,,100,,,,,,,
,,,,,,,,,,,,,,,
BRc_grain_65,,,,,,,,,,,,,,,
Element,Signal Type,Line,Apparent Concentration,Intensity Correction,k Ratio,Wt%,Wt% Sigma,Atomic %,Oxide,Oxide %,Oxide % Sigma,Number of Ions,Standard Name,Factory Standard,Standardization Date
O,EDS,K series,21.76,0.73,0.07322,29.98,0.15,59.57,,,,,SiO2,Yes,
Al,EDS,K series,0.27,0.53,0.00197,0.52,0.02,0.61,,,,,Al2O3,Yes,
Si,EDS,K series,0.64,1,0.00333,0.64,0.02,0.73,,,,,Forsterite,No,8/13/24 20:00
Ti,EDS,K series,15.38,0.97,0.1538,15.93,0.06,10.57,,,,,Ti,Yes,
Mn,EDS,K series,0.81,0.88,0.00809,0.92,0.03,0.53,,,,,Mn,Yes,
Fe,EDS,K series,48.91,0.99,0.44455,49.17,0.13,27.99,,,,,Fayalite,No,8/13/24 19:59
Total,,,,,,97.17,,100,,,,,,,
,,,,,,,,,,,,,,,
,,,,,,,,,,,,,,,
,,,,,,,,,,,,,,,
BRc_grain_67,,,,,,,,,,,,,,,
Element,Signal Type,Line,Apparent Concentration,Intensity Correction,k Ratio,Wt%,Wt% Sigma,Atomic %,Oxide,Oxide %,Oxide % Sigma,Number of Ions,Standard Name,Factory Standard,Standardization Date
O,EDS,K series,28.47,0.92,0.0958,30.97,0.14,60.29,,,,,SiO2,Yes,
Al,EDS,K series,0.5,0.51,0.00356,0.97,0.03,1.11,,,,,Al2O3,Yes,
Si,EDS,K series,0.21,0.97,0.00109,0.22,0.02,0.24,,,,,Forsterite,No,8/13/24 20:00
Ti,EDS,K series,10.05,0.97,0.10049,10.33,0.05,6.72,,,,,Ti,Yes,
Mn,EDS,K series,0.56,0.89,0.00557,0.63,0.03,0.35,,,,,Mn,Yes,
Fe,EDS,K series,56.34,1,0.51213,56.08,0.13,31.28,,,,,Fayalite,No,8/13/24 19:59
Total,,,,,,99.18,,100,,,,,,,
,,,,,,,,,,,,,,,
BRc_grain_68,,,,,,,,,,,,,,,
Element,Signal Type,Line,Apparent Concentration,Intensity Correction,k Ratio,Wt%,Wt% Sigma,Atomic %,Oxide,Oxide %,Oxide % Sigma,Number of Ions,Standard Name,Factory Standard,Standardization Date
O,EDS,K series,15.97,0.43,0.05376,37.49,0.26,64.82,,,,,SiO2,Yes,
Al,EDS,K series,0.21,0.58,0.00149,0.36,0.02,0.37,,,,,Al2O3,Yes,
Si,EDS,K series,0.13,1.09,0.00068,0.12,0.02,0.12,,,,,Forsterite,No,8/13/24 20:00
Ti,EDS,K series,32.89,0.94,0.32893,35.04,0.08,20.23,,,,,Ti,Yes,
V,EDS,K series,0.28,0.94,0.00277,0.3,0.04,0.16,,,,,V,Yes,
Mn,EDS,K series,1.89,0.84,0.01889,2.26,0.04,1.14,,,,,Mn,Yes,
Fe,EDS,K series,25.31,0.95,0.23003,26.59,0.1,13.17,,,,,Fayalite,No,8/13/24 19:59
Total,,,,,,102.16,,100,,,,,,,
,,,,,,,,,,,,,,,
BRc_grain_69,,,,,,,,,,,,,,,
Element,Signal Type,Line,Apparent Concentration,Intensity Correction,k Ratio,Wt%,Wt% Sigma,Atomic %,Oxide,Oxide %,Oxide % Sigma,Number of Ions,Standard Name,Factory Standard,Standardization Date
O,EDS,K series,32.24,1.04,0.10847,30.88,0.13,60,,,,,SiO2,Yes,
Al,EDS,K series,1.01,0.51,0.00723,1.97,0.03,2.27,,,,,Al2O3,Yes,
Si,EDS,K series,0.18,0.96,0.00093,0.19,0.02,0.21,,,,,Forsterite,No,8/13/24 20:00
Ti,EDS,K series,5.98,0.97,0.05978,6.13,0.04,3.98,,,,,Ti,Yes,
V,EDS,K series,1.04,1,0.01043,1.04,0.03,0.64,,,,,V,Yes,
Fe,EDS,K series,59.66,1.01,0.54231,59.11,0.14,32.9,,,,,Fayalite,No,8/13/24 19:59
Total,,,,,,99.33,,100,,,,,,,
,,,,,,,,,,,,,,,
BRc_grain_70,,,,,,,,,,,,,,,
Element,Signal Type,Line,Apparent Concentration,Intensity Correction,k Ratio,Wt%,Wt% Sigma,Atomic %,Oxide,Oxide %,Oxide % Sigma,Number of Ions,Standard Name,Factory Standard,Standardization Date
O,EDS,K series,41.02,1.45,0.13803,28.27,0.1,58.13,,,,,SiO2,Yes,
Al,EDS,K series,0.54,0.5,0.00387,1.09,0.03,1.33,,,,,Al2O3,Yes,
Si,EDS,K series,1.39,0.94,0.00722,1.48,0.03,1.73,,,,,Forsterite,No,8/13/24 20:00
Ti,EDS,K series,0.48,0.99,0.00484,0.49,0.02,0.34,,,,,Ti,Yes,
Mn,EDS,K series,0.19,0.91,0.00186,0.2,0.03,0.12,,,,,Mn,Yes,
Fe,EDS,K series,66.69,1.02,0.60619,65.09,0.14,38.35,,,,,Fayalite,No,8/13/24 19:59
Total,,,,,,96.62,,100,,,,,,,
,,,,,,,,,,,,,,,
,,,,,,,,,,,,,,,
BRc_grain_71,,,,,,,,,,,,,,,
Element,Signal Type,Line,Apparent Concentration,Intensity Correction,k Ratio,Wt%,Wt% Sigma,Atomic %,Oxide,Oxide %,Oxide % Sigma,Number of Ions,Standard Name,Factory Standard,Standardization Date
O,EDS,K series,24.39,0.72,0.08208,33.75,0.17,62.41,,,,,SiO2,Yes,
Al,EDS,K series,0.32,0.53,0.00229,0.6,0.02,0.66,,,,,Al2O3,Yes,
Si,EDS,K series,0.51,1.01,0.00263,0.5,0.02,0.53,,,,,Forsterite,No,8/13/24 20:00
Ti,EDS,K series,15.51,0.96,0.15513,16.18,0.06,9.99,,,,,Ti,Yes,
V,EDS,K series,0.57,0.97,0.00571,0.59,0.03,0.34,,,,,V,Yes,
Fe,EDS,K series,48.67,0.99,0.44238,49.23,0.13,26.08,,,,,Fayalite,No,8/13/24 19:59
Total,,,,,,100.86,,100,,,,,,,
,,,,,,,,,,,,,,,
,,,,,,,,,,,,,,,
BRc_grain_72,,,,,,,,,,,,,,,
Element,Signal Type,Line,Apparent Concentration,Intensity Correction,k Ratio,Wt%,Wt% Sigma,Atomic %,Oxide,Oxide %,Oxide % Sigma,Number of Ions,Standard Name,Factory Standard,Standardization Date
O,EDS,K series,31.04,0.97,0.10447,32,0.13,61.05,,,,,SiO2,Yes,
Al,EDS,K series,0.3,0.51,0.00216,0.59,0.02,0.67,,,,,Al2O3,Yes,
Si,EDS,K series,0.23,0.97,0.0012,0.24,0.02,0.26,,,,,Forsterite,No,8/13/24 20:00
Ti,EDS,K series,9.12,0.97,0.09117,9.36,0.05,5.96,,,,,Ti,Yes,
Mn,EDS,K series,0.67,0.89,0.00666,0.75,0.03,0.41,,,,,Mn,Yes,
Fe,EDS,K series,58.26,1.01,0.5296,57.91,0.14,31.65,,,,,Fayalite,No,8/13/24 19:59
Total,,,,,,100.83,,100,,,,,,,
,,,,,,,,,,,,,,,
,,,,,,,,,,,,,,,
BRc_grain_73,,,,,,,,,,,,,,,
Element,Signal Type,Line,Apparent Concentration,Intensity Correction,k Ratio,Wt%,Wt% Sigma,Atomic %,Oxide,Oxide %,Oxide % Sigma,Number of Ions,Standard Name,Factory Standard,Standardization Date
O,EDS,K series,43.38,1.48,0.14597,29.21,0.1,59.11,,,,,SiO2,Yes,
Al,EDS,K series,0.2,0.49,0.00143,0.41,0.02,0.49,,,,,Al2O3,Yes,
Si,EDS,K series,0.77,0.94,0.00397,0.81,0.02,0.94,,,,,Forsterite,No,8/13/24 20:00
Ti,EDS,K series,0.47,0.99,0.00468,0.47,0.02,0.32,,,,,Ti,Yes,
Mn,EDS,K series,0.35,0.91,0.0035,0.38,0.03,0.23,,,,,Mn,Yes,
Fe,EDS,K series,68.88,1.03,0.62615,67.14,0.14,38.92,,,,,Fayalite,No,8/13/24 19:59
Total,,,,,,98.42,,100,,,,,,,
,,,,,,,,,,,,,,,
BRc_grain_74,,,,,,,,,,,,,,,
Element,Signal Type,Line,Apparent Concentration,Intensity Correction,k Ratio,Wt%,Wt% Sigma,Atomic %,Oxide,Oxide %,Oxide % Sigma,Number of Ions,Standard Name,Factory Standard,Standardization Date
O,EDS,K series,26.6,0.83,0.08951,32.22,0.16,61.69,,,,,SiO2,Yes,
Al,EDS,K series,0.35,0.53,0.00253,0.67,0.02,0.76,,,,,Al2O3,Yes,
Si,EDS,K series,1.55,1,0.00805,1.56,0.02,1.7,,,,,Forsterite,No,8/13/24 20:00
Ti,EDS,K series,11.45,0.96,0.11448,11.91,0.06,7.62,,,,,Ti,Yes,
V,EDS,K series,0.58,0.98,0.00582,0.59,0.03,0.36,,,,,V,Yes,
Mn,EDS,K series,0.96,0.88,0.00958,1.09,0.03,0.61,,,,,Mn,Yes,
Fe,EDS,K series,49.26,0.99,0.4478,49.54,0.13,27.17,,,,,Fayalite,No,8/13/24 19:59
Ba,EDS,L series,0.38,0.94,0.00357,0.4,0.11,0.09,,,,,BaF2,Yes,
Total,,,,,,97.99,,100,,,,,,,
,,,,,,,,,,,,,,,
BRc_grain_75,,,,,,,,,,,,,,,
Element,Signal Type,Line,Apparent Concentration,Intensity Correction,k Ratio,Wt%,Wt% Sigma,Atomic %,Oxide,Oxide %,Oxide % Sigma,Number of Ions,Standard Name,Factory Standard,Standardization Date
O,EDS,K series,27.02,0.83,0.09092,32.74,0.15,62.1,,,,,SiO2,Yes,
Al,EDS,K series,0.35,0.53,0.00253,0.67,0.02,0.75,,,,,Al2O3,Yes,
Si,EDS,K series,1.55,1,0.00806,1.55,0.02,1.68,,,,,Forsterite,No,8/13/24 20:00
Ti,EDS,K series,11.54,0.96,0.11545,12.02,0.05,7.61,,,,,Ti,Yes,
V,EDS,K series,0.53,0.98,0.00534,0.54,0.03,0.32,,,,,V,Yes,
Mn,EDS,K series,0.96,0.88,0.00957,1.09,0.03,0.6,,,,,Mn,Yes,
Fe,EDS,K series,49.26,0.99,0.4478,49.57,0.13,26.93,,,,,Fayalite,No,8/13/24 19:59
Total,,,,,,98.19,,100,,,,,,,
,,,,,,,,,,,,,,,
BRc_grain_76,,,,,,,,,,,,,,,
Element,Signal Type,Line,Apparent Concentration,Intensity Correction,k Ratio,Wt%,Wt% Sigma,Atomic %,Oxide,Oxide %,Oxide % Sigma,Number of Ions,Standard Name,Factory Standard,Standardization Date
O,EDS,K series,31.84,0.98,0.10715,32.4,0.14,60.88,,,,,SiO2,Yes,
Al,EDS,K series,0.74,0.51,0.00532,1.45,0.03,1.61,,,,,Al2O3,Yes,
Si,EDS,K series,0.09,0.97,0.00046,0.09,0.02,0.1,,,,,Forsterite,No,8/13/24 20:00
Ti,EDS,K series,8.09,0.97,0.08089,8.31,0.05,5.22,,,,,Ti,Yes,
V,EDS,K series,0.66,1,0.00658,0.66,0.03,0.39,,,,,V,Yes,
Mn,EDS,K series,0.41,0.89,0.00412,0.46,0.03,0.25,,,,,Mn,Yes,
Fe,EDS,K series,58.97,1.01,0.53604,58.62,0.14,31.55,,,,,Fayalite,No,8/13/24 19:59
Total,,,,,,101.99,,100,,,,,,,
,,,,,,,,,,,,,,,
,,,,,,,,,,,,,,,
BRc_grain_77,,,,,,,,,,,,,,,
Element,Signal Type,Line,Apparent Concentration,Intensity Correction,k Ratio,Wt%,Wt% Sigma,Atomic %,Oxide,Oxide %,Oxide % Sigma,Number of Ions,Standard Name,Factory Standard,Standardization Date
O,EDS,K series,33.86,0.99,0.11396,34.14,0.14,62.42,,,,,SiO2,Yes,
Al,EDS,K series,0.37,0.51,0.00264,0.72,0.02,0.78,,,,,Al2O3,Yes,
Si,EDS,K series,0.11,0.97,0.00056,0.11,0.02,0.12,,,,,Forsterite,No,8/13/24 20:00
Ti,EDS,K series,8.93,0.97,0.08934,9.19,0.05,5.61,,,,,Ti,Yes,
Mn,EDS,K series,0.15,0.89,0.00151,0.17,0.03,0.09,,,,,Mn,Yes,
Fe,EDS,K series,59.37,1,0.53967,59.13,0.14,30.98,,,,,Fayalite,No,8/13/24 19:59
Total,,,,,,103.46,,100,,,,,,,
,,,,,,,,,,,,,,,
,,,,,,,,,,,,,,,
BRc_grain_79,,,,,,,,,,,,,,,
Element,Signal Type,Line,Apparent Concentration,Intensity Correction,k Ratio,Wt%,Wt% Sigma,Atomic %,Oxide,Oxide %,Oxide % Sigma,Number of Ions,Standard Name,Factory Standard,Standardization Date
O,EDS,K series,11.3,0.43,0.03802,26.56,0.22,57.83,,,,,SiO2,Yes,
Al,EDS,K series,0.19,0.56,0.00136,0.34,0.02,0.43,,,,,Al2O3,Yes,
Si,EDS,K series,0.1,1.06,0.00051,0.09,0.01,0.11,,,,,Forsterite,No,8/13/24 20:00
Ti,EDS,K series,29.01,0.95,0.2901,30.43,0.08,22.13,,,,,Ti,Yes,
V,EDS,K series,0.26,0.96,0.00259,0.27,0.04,0.19,,,,,V,Yes,
Mn,EDS,K series,0.85,0.85,0.00845,1,0.03,0.63,,,,,Mn,Yes,
Fe,EDS,K series,28.9,0.97,0.26268,29.93,0.1,18.67,,,,,Fayalite,No,8/13/24 19:59
Total,,,,,,88.62,,100,,,,,,,
,,,,,,,,,,,,,,,
BRc_grain_80,,,,,,,,,,,,,,,
Element,Signal Type,Line,Apparent Concentration,Intensity Correction,k Ratio,Wt%,Wt% Sigma,Atomic %,Oxide,Oxide %,Oxide % Sigma,Number of Ions,Standard Name,Factory Standard,Standardization Date
O,EDS,K series,32.42,1.14,0.10908,28.4,0.12,58.16,,,,,SiO2,Yes,
Al,EDS,K series,0.37,0.5,0.00266,0.74,0.02,0.9,,,,,Al2O3,Yes,
Si,EDS,K series,0.81,0.96,0.00422,0.85,0.02,0.99,,,,,Forsterite,No,8/13/24 20:00
Ti,EDS,K series,4.77,0.98,0.04772,4.85,0.04,3.32,,,,,Ti,Yes,
V,EDS,K series,0.31,1.02,0.00311,0.31,0.03,0.2,,,,,V,Yes,
Mn,EDS,K series,0.6,0.9,0.00599,0.66,0.03,0.4,,,,,Mn,Yes,
Fe,EDS,K series,62.52,1.02,0.56834,61.44,0.14,36.04,,,,,Fayalite,No,8/13/24 19:59
Total,,,,,,97.25,,100,,,,,,,
,,,,,,,,,,,,,,,
,,,,,,,,,,,,,,,
BRc_grain_81,,,,,,,,,,,,,,,
Element,Signal Type,Line,Apparent Concentration,Intensity Correction,k Ratio,Wt%,Wt% Sigma,Atomic %,Oxide,Oxide %,Oxide % Sigma,Number of Ions,Standard Name,Factory Standard,Standardization Date
O,EDS,K series,15.43,0.43,0.05194,35.54,0.22,63.08,,,,,SiO2,Yes,
Al,EDS,K series,0.1,0.58,0.00071,0.17,0.02,0.18,,,,,Al2O3,Yes,
Si,EDS,K series,0.08,1.09,0.00041,0.07,0.02,0.07,,,,,Forsterite,No,8/13/24 20:00
Ti,EDS,K series,32.82,0.95,0.32818,34.68,0.08,20.56,,,,,Ti,Yes,
Mn,EDS,K series,6.08,0.84,0.06079,7.23,0.06,3.74,,,,,Mn,Yes,
Fe,EDS,K series,23.29,0.96,0.21174,24.32,0.1,12.37,,,,,Fayalite,No,8/13/24 19:59
Total,,,,,,102.01,,100,,,,,,,
,,,,,,,,,,,,,,,
BRc_grain_82,,,,,,,,,,,,,,,
Element,Signal Type,Line,Apparent Concentration,Intensity Correction,k Ratio,Wt%,Wt% Sigma,Atomic %,Oxide,Oxide %,Oxide % Sigma,Number of Ions,Standard Name,Factory Standard,Standardization Date
O,EDS,K series,22.95,0.68,0.07722,33.8,0.19,62.73,,,,,SiO2,Yes,
Al,EDS,K series,0.18,0.53,0.00127,0.33,0.02,0.36,,,,,Al2O3,Yes,
Si,EDS,K series,0.27,1.01,0.0014,0.27,0.02,0.28,,,,,Forsterite,No,8/13/24 20:00
Ti,EDS,K series,17.59,0.96,0.17585,18.36,0.06,11.38,,,,,Ti,Yes,
V,EDS,K series,0.24,0.97,0.0024,0.25,0.03,0.14,,,,,V,Yes,
Mn,EDS,K series,0.17,0.87,0.00171,0.2,0.03,0.11,,,,,Mn,Yes,
Fe,EDS,K series,46.33,0.99,0.42116,47.02,0.13,25,,,,,Fayalite,No,8/13/24 19:59
Total,,,,,,100.23,,100,,,,,,,
,,,,,,,,,,,,,,,
,,,,,,,,,,,,,,,
BRc_grain_83,,,,,,,,,,,,,,,
Element,Signal Type,Line,Apparent Concentration,Intensity Correction,k Ratio,Wt%,Wt% Sigma,Atomic %,Oxide,Oxide %,Oxide % Sigma,Number of Ions,Standard Name,Factory Standard,Standardization Date
O,EDS,K series,52.74,1.56,0.17748,33.86,0.1,65.53,,,,,SiO2,Yes,
Al,EDS,K series,0.33,0.5,0.00236,0.65,0.02,0.75,,,,,Al2O3,Yes,
Si,EDS,K series,0.81,0.96,0.0042,0.84,0.02,0.93,,,,,Forsterite,No,8/13/24 20:00
Ti,EDS,K series,0.2,0.98,0.00204,0.21,0.02,0.13,,,,,Ti,Yes,
Mn,EDS,K series,0.39,0.9,0.00393,0.44,0.03,0.25,,,,,Mn,Yes,
Fe,EDS,K series,59.15,1.01,0.53766,58.44,0.14,32.4,,,,,Fayalite,No,8/13/24 19:59
Total,,,,,,94.44,,100,,,,,,,
,,,,,,,,,,,,,,,
BRc_grain_84,,,,,,,,,,,,,,,
Element,Signal Type,Line,Apparent Concentration,Intensity Correction,k Ratio,Wt%,Wt% Sigma,Atomic %,Oxide,Oxide %,Oxide % Sigma,Number of Ions,Standard Name,Factory Standard,Standardization Date
O,EDS,K series,39.32,1.19,0.13233,32.92,0.12,60.2,,,,,SiO2,Yes,
Al,EDS,K series,0.65,0.58,0.00469,1.14,0.02,1.23,,,,,Al2O3,Yes,
Si,EDS,K series,15.2,1.06,0.07884,14.41,0.05,15,,,,,Forsterite,No,8/13/24 20:00
Ti,EDS,K series,0.55,0.92,0.0055,0.6,0.02,0.36,,,,,Ti,Yes,
Fe,EDS,K series,43.67,0.99,0.39692,44.29,0.12,23.2,,,,,Fayalite,No,8/13/24 19:59
Total,,,,,,93.35,,100,,,,,,,
,,,,,,,,,,,,,,,
BRc_grain_85,,,,,,,,,,,,,,,
Element,Signal Type,Line,Apparent Concentration,Intensity Correction,k Ratio,Wt%,Wt% Sigma,Atomic %,Oxide,Oxide %,Oxide % Sigma,Number of Ions,Standard Name,Factory Standard,Standardization Date
O,EDS,K series,33.33,1.19,0.11216,28,0.11,58.33,,,,,SiO2,Yes,
Al,EDS,K series,0.34,0.5,0.00242,0.68,0.02,0.84,,,,,Al2O3,Yes,
Si,EDS,K series,0.61,0.95,0.00317,0.64,0.02,0.76,,,,,Forsterite,No,8/13/24 20:00
Ti,EDS,K series,4.31,0.99,0.0431,4.37,0.03,3.04,,,,,Ti,Yes,
Mn,EDS,K series,0.89,0.91,0.00885,0.98,0.03,0.59,,,,,Mn,Yes,
Fe,EDS,K series,62.24,1.02,0.56576,61.05,0.14,36.44,,,,,Fayalite,No,8/13/24 19:59
Total,,,,,,95.72,,100,,,,,,,
,,,,,,,,,,,,,,,
,,,,,,,,,,,,,,,
,,,,,,,,,,,,,,,
BRc_grain_86,,,,,,,,,,,,,,,
Element,Signal Type,Line,Apparent Concentration,Intensity Correction,k Ratio,Wt%,Wt% Sigma,Atomic %,Oxide,Oxide %,Oxide % Sigma,Number of Ions,Standard Name,Factory Standard,Standardization Date
O,EDS,K series,24.89,0.72,0.08377,34.52,0.17,62.6,,,,,SiO2,Yes,
Al,EDS,K series,0.35,0.54,0.00248,0.64,0.02,0.69,,,,,Al2O3,Yes,
Si,EDS,K series,0.53,1.01,0.00277,0.53,0.02,0.54,,,,,Forsterite,No,8/13/24 20:00
Ti,EDS,K series,16.08,0.96,0.16084,16.73,0.06,10.13,,,,,Ti,Yes,
V,EDS,K series,0.47,0.98,0.00474,0.49,0.03,0.28,,,,,V,Yes,
Mn,EDS,K series,5.4,0.87,0.05395,6.17,0.05,3.26,,,,,Mn,Yes,
Fe,EDS,K series,42.82,0.99,0.3892,43.31,0.12,22.5,,,,,Fayalite,No,8/13/24 19:59
Total,,,,,,102.38,,100,,,,,,,
,,,,,,,,,,,,,,,
BRc_grain_87,,,,,,,,,,,,,,,
Element,Signal Type,Line,Apparent Concentration,Intensity Correction,k Ratio,Wt%,Wt% Sigma,Atomic %,Oxide,Oxide %,Oxide % Sigma,Number of Ions,Standard Name,Factory Standard,Standardization Date
O,EDS,K series,41.47,1.43,0.13956,29.05,0.1,58.96,,,,,SiO2,Yes,
Al,EDS,K series,0.18,0.49,0.00126,0.36,0.02,0.43,,,,,Al2O3,Yes,
Si,EDS,K series,0.41,0.94,0.00213,0.44,0.02,0.5,,,,,Forsterite,No,8/13/24 20:00
Ti,EDS,K series,1.14,0.99,0.0114,1.15,0.02,0.78,,,,,Ti,Yes,
V,EDS,K series,0.09,1.03,0.00088,0.09,0.02,0.05,,,,,V,Yes,
Fe,EDS,K series,69.3,1.03,0.62997,67.56,0.14,39.28,,,,,Fayalite,No,8/13/24 19:59
Total,,,,,,98.64,,100,,,,,,,
,,,,,,,,,,,,,,,
BRc_grain_88,,,,,,,,,,,,,,,
Element,Signal Type,Line,Apparent Concentration,Intensity Correction,k Ratio,Wt%,Wt% Sigma,Atomic %,Oxide,Oxide %,Oxide % Sigma,Number of Ions,Standard Name,Factory Standard,Standardization Date
O,EDS,K series,42.49,1.4,0.14299,30.27,0.11,59.85,,,,,SiO2,Yes,
Al,EDS,K series,0.22,0.49,0.00155,0.44,0.02,0.51,,,,,Al2O3,Yes,
Si,EDS,K series,0.57,0.95,0.00297,0.61,0.02,0.68,,,,,Forsterite,No,8/13/24 20:00
Ti,EDS,K series,1.57,0.99,0.01566,1.58,0.03,1.04,,,,,Ti,Yes,
Fe,EDS,K series,68.46,1.02,0.62233,66.94,0.14,37.91,,,,,Fayalite,No,8/13/24 19:59
Total,,,,,,99.83,,100,,,,,,,
,,,,,,,,,,,,,,,
BRc_grain_89,,,,,,,,,,,,,,,
Element,Signal Type,Line,Apparent Concentration,Intensity Correction,k Ratio,Wt%,Wt% Sigma,Atomic %,Oxide,Oxide %,Oxide % Sigma,Number of Ions,Standard Name,Factory Standard,Standardization Date
O,EDS,K series,36.91,1.48,0.12421,24.92,0.09,55.48,,,,,SiO2,Yes,
Al,EDS,K series,0.22,0.48,0.00155,0.45,0.02,0.59,,,,,Al2O3,Yes,
Si,EDS,K series,0.31,0.93,0.00161,0.33,0.02,0.42,,,,,Forsterite,No,8/13/24 20:00
Ti,EDS,K series,0.3,1,0.00302,0.3,0.02,0.22,,,,,Ti,Yes,
Fe,EDS,K series,70.18,1.03,0.63794,67.87,0.14,43.28,,,,,Fayalite,No,8/13/24 19:59
Total,,,,,,93.87,,100,,,,,,,
,,,,,,,,,,,,,,,
,,,,,,,,,,,,,,,
BRc_grain_90,,,,,,,,,,,,,,,
Element,Signal Type,Line,Apparent Concentration,Intensity Correction,k Ratio,Wt%,Wt% Sigma,Atomic %,Oxide,Oxide %,Oxide % Sigma,Number of Ions,Standard Name,Factory Standard,Standardization Date
O,EDS,K series,40.44,1.42,0.13607,28.54,0.1,58.46,,,,,SiO2,Yes,
Al,EDS,K series,0.54,0.5,0.00389,1.09,0.03,1.32,,,,,Al2O3,Yes,
Si,EDS,K series,1.71,0.95,0.00888,1.81,0.03,2.11,,,,,Forsterite,No,8/13/24 20:00
Ti,EDS,K series,0.75,0.99,0.00746,0.76,0.02,0.52,,,,,Ti,Yes,
V,EDS,K series,0.08,1.02,0.00078,0.08,0.02,0.05,,,,,V,Yes,
Mn,EDS,K series,0.41,0.91,0.00413,0.45,0.03,0.27,,,,,Mn,Yes,
Fe,EDS,K series,64.94,1.02,0.59034,63.52,0.14,37.28,,,,,Fayalite,No,8/13/24 19:59
Total,,,,,,96.24,,100,,,,,,,
,,,,,,,,,,,,,,,
BRc_grain_91,,,,,,,,,,,,,,,
Element,Signal Type,Line,Apparent Concentration,Intensity Correction,k Ratio,Wt%,Wt% Sigma,Atomic %,Oxide,Oxide %,Oxide % Sigma,Number of Ions,Standard Name,Factory Standard,Standardization Date
O,EDS,K series,22.14,0.51,0.07451,43.1,0.24,67.58,,,,,SiO2,Yes,
Al,EDS,K series,0.31,0.57,0.00222,0.54,0.02,0.51,,,,,Al2O3,Yes,
Si,EDS,K series,0.1,1.06,0.00053,0.1,0.02,0.09,,,,,Forsterite,No,8/13/24 20:00
Ti,EDS,K series,28,0.94,0.28001,29.89,0.08,15.66,,,,,Ti,Yes,
V,EDS,K series,0.32,0.94,0.00324,0.35,0.04,0.17,,,,,V,Yes,
Mn,EDS,K series,0.17,0.84,0.00165,0.2,0.03,0.09,,,,,Mn,Yes,
Fe,EDS,K series,33.92,0.96,0.30837,35.42,0.11,15.91,,,,,Fayalite,No,8/13/24 19:59
Total,,,,,,109.6,,100,,,,,,,
,,,,,,,,,,,,,,,
,,,,,,,,,,,,,,,
BRc_grain_92,,,,,,,,,,,,,,,
Element,Signal Type,Line,Apparent Concentration,Intensity Correction,k Ratio,Wt%,Wt% Sigma,Atomic %,Oxide,Oxide %,Oxide % Sigma,Number of Ions,Standard Name,Factory Standard,Standardization Date
O,EDS,K series,18.71,0.44,0.06298,42.85,0.24,67.52,,,,,SiO2,Yes,
Al,EDS,K series,0.12,0.58,0.00086,0.2,0.02,0.19,,,,,Al2O3,Yes,
Si,EDS,K series,0.08,1.09,0.00042,0.07,0.02,0.07,,,,,Forsterite,No,8/13/24 20:00
Ti,EDS,K series,34.04,0.93,0.34036,36.5,0.08,19.21,,,,,Ti,Yes,
Mn,EDS,K series,0.15,0.83,0.00154,0.19,0.03,0.09,,,,,Mn,Yes,
Fe,EDS,K series,27.12,0.95,0.24656,28.63,0.1,12.93,,,,,Fayalite,No,8/13/24 19:59
Total,,,,,,108.44,,100,,,,,,,
,,,,,,,,,,,,,,,
,,,,,,,,,,,,,,,
BRc_grain_93,,,,,,,,,,,,,,,
Element,Signal Type,Line,Apparent Concentration,Intensity Correction,k Ratio,Wt%,Wt% Sigma,Atomic %,Oxide,Oxide %,Oxide % Sigma,Number of Ions,Standard Name,Factory Standard,Standardization Date
O,EDS,K series,35.97,1.46,0.12103,24.67,0.09,55,,,,,SiO2,Yes,
Al,EDS,K series,0.6,0.49,0.00433,1.22,0.03,1.62,,,,,Al2O3,Yes,
Si,EDS,K series,1.69,0.94,0.00876,1.81,0.03,2.29,,,,,Forsterite,No,8/13/24 20:00
Ti,EDS,K series,0.01,0.99,0.00012,0.01,0.02,0.01,,,,,Ti,Yes,
Fe,EDS,K series,66.24,1.03,0.60213,64.32,0.14,41.08,,,,,Fayalite,No,8/13/24 19:59
Total,,,,,,92.03,,100,,,,,,,
,,,,,,,,,,,,,,,
BRc_grain_94,,,,,,,,,,,,,,,
Element,Signal Type,Line,Apparent Concentration,Intensity Correction,k Ratio,Wt%,Wt% Sigma,Atomic %,Oxide,Oxide %,Oxide % Sigma,Number of Ions,Standard Name,Factory Standard,Standardization Date
O,EDS,K series,36.72,1.16,0.12356,31.56,0.12,60.73,,,,,SiO2,Yes,
Al,EDS,K series,0.52,0.51,0.00373,1.02,0.03,1.17,,,,,Al2O3,Yes,
Si,EDS,K series,1.14,0.96,0.00591,1.18,0.02,1.3,,,,,Forsterite,No,8/13/24 20:00
Ti,EDS,K series,4.66,0.98,0.04658,4.77,0.04,3.07,,,,,Ti,Yes,
V,EDS,K series,0.21,1.01,0.00213,0.21,0.02,0.13,,,,,V,Yes,
Mn,EDS,K series,0.35,0.9,0.0035,0.39,0.03,0.22,,,,,Mn,Yes,
Fe,EDS,K series,61.27,1.01,0.55697,60.56,0.14,33.39,,,,,Fayalite,No,8/13/24 19:59
Total,,,,,,99.7,,100,,,,,,,
,,,,,,,,,,,,,,,
BRc_grain_95,,,,,,,,,,,,,,,
Element,Signal Type,Line,Apparent Concentration,Intensity Correction,k Ratio,Wt%,Wt% Sigma,Atomic %,Oxide,Oxide %,Oxide % Sigma,Number of Ions,Standard Name,Factory Standard,Standardization Date
O,EDS,K series,15.72,0.44,0.05289,35.74,0.25,63.17,,,,,SiO2,Yes,
Al,EDS,K series,0.19,0.57,0.00139,0.34,0.02,0.35,,,,,Al2O3,Yes,
Si,EDS,K series,0.05,1.07,0.00027,0.05,0.02,0.05,,,,,Forsterite,No,8/13/24 20:00
Ti,EDS,K series,31.84,0.94,0.31836,33.74,0.08,19.92,,,,,Ti,Yes,
V,EDS,K series,0.38,0.94,0.00383,0.41,0.04,0.23,,,,,V,Yes,
Mn,EDS,K series,1.27,0.84,0.01266,1.51,0.04,0.77,,,,,Mn,Yes,
Fe,EDS,K series,29.34,0.96,0.26672,30.64,0.1,15.51,,,,,Fayalite,No,8/13/24 19:59
Total,,,,,,102.42,,100,,,,,,,
,,,,,,,,,,,,,,,
BRc_grain_98,,,,,,,,,,,,,,,
Element,Signal Type,Line,Apparent Concentration,Intensity Correction,k Ratio,Wt%,Wt% Sigma,Atomic %,Oxide,Oxide %,Oxide % Sigma,Number of Ions,Standard Name,Factory Standard,Standardization Date
O,EDS,K series,42.17,1.43,0.14189,29.53,0.1,59.54,,,,,SiO2,Yes,
Al,EDS,K series,0.33,0.49,0.00236,0.67,0.03,0.8,,,,,Al2O3,Yes,
Si,EDS,K series,0.99,0.95,0.00512,1.04,0.02,1.2,,,,,Forsterite,No,8/13/24 20:00
Ti,EDS,K series,1.06,0.99,0.01062,1.07,0.02,0.72,,,,,Ti,Yes,
Mn,EDS,K series,0.21,0.91,0.00209,0.23,0.03,0.14,,,,,Mn,Yes,
Fe,EDS,K series,66.57,1.02,0.60511,65.09,0.14,37.6,,,,,Fayalite,No,8/13/24 19:59
Total,,,,,,97.63,,100,,,,,,,
,,,,,,,,,,,,,,,
BRc_grain_99,,,,,,,,,,,,,,,
Element,Signal Type,Line,Apparent Concentration,Intensity Correction,k Ratio,Wt%,Wt% Sigma,Atomic %,Oxide,Oxide %,Oxide % Sigma,Number of Ions,Standard Name,Factory Standard,Standardization Date
O,EDS,K series,30.66,0.97,0.10318,31.72,0.14,60.48,,,,,SiO2,Yes,
Al,EDS,K series,0.4,0.51,0.00289,0.79,0.03,0.89,,,,,Al2O3,Yes,
Si,EDS,K series,0.12,0.97,0.0006,0.12,0.02,0.13,,,,,Forsterite,No,8/13/24 20:00
Ti,EDS,K series,8.63,0.98,0.08629,8.85,0.05,5.63,,,,,Ti,Yes,
V,EDS,K series,0.57,1,0.00566,0.57,0.03,0.34,,,,,V,Yes,
Mn,EDS,K series,0.87,0.89,0.00869,0.97,0.03,0.54,,,,,Mn,Yes,
Fe,EDS,K series,58.98,1.01,0.53611,58.55,0.14,31.98,,,,,Fayalite,No,8/13/24 19:59
Total,,,,,,101.57,,100,,,,,,,
,,,,,,,,,,,,,,,
,,,,,,,,,,,,,,,
BRc_grain_100,,,,,,,,,,,,,,,
Element,Signal Type,Line,Apparent Concentration,Intensity Correction,k Ratio,Wt%,Wt% Sigma,Atomic %,Oxide,Oxide %,Oxide % Sigma,Number of Ions,Standard Name,Factory Standard,Standardization Date
O,EDS,K series,27.8,0.84,0.09355,33.2,0.15,61.76,,,,,SiO2,Yes,
Al,EDS,K series,0.38,0.52,0.0027,0.72,0.02,0.8,,,,,Al2O3,Yes,
Si,EDS,K series,0.47,0.99,0.00242,0.47,0.02,0.5,,,,,Forsterite,No,8/13/24 20:00
Ti,EDS,K series,12.05,0.97,0.12049,12.48,0.05,7.75,,,,,Ti,Yes,
V,EDS,K series,0.44,0.99,0.00438,0.44,0.03,0.26,,,,,V,Yes,
Mn,EDS,K series,0.36,0.88,0.00362,0.41,0.03,0.22,,,,,Mn,Yes,
Fe,EDS,K series,53.73,1,0.48838,53.88,0.13,28.71,,,,,Fayalite,No,8/13/24 19:59
Total,,,,,,101.61,,100,,,,,,,
,,,,,,,,,,,,,,,
,,,,,,,,,,,,,,,
,,,,,,,,,,,,,,,
BRc_grain_101,,,,,,,,,,,,,,,
Element,Signal Type,Line,Apparent Concentration,Intensity Correction,k Ratio,Wt%,Wt% Sigma,Atomic %,Oxide,Oxide %,Oxide % Sigma,Number of Ions,Standard Name,Factory Standard,Standardization Date
O,EDS,K series,42.81,1.52,0.14407,28.24,0.1,58.22,,,,,SiO2,Yes,
Al,EDS,K series,0.15,0.49,0.00106,0.3,0.02,0.37,,,,,Al2O3,Yes,
Si,EDS,K series,0.26,0.94,0.00136,0.28,0.02,0.33,,,,,Forsterite,No,8/13/24 20:00
Ti,EDS,K series,0.18,1,0.0018,0.18,0.02,0.12,,,,,Ti,Yes,
Fe,EDS,K series,71.42,1.03,0.64917,69.35,0.15,40.96,,,,,Fayalite,No,8/13/24 19:59
Total,,,,,,98.35,,100,,,,,,,
,,,,,,,,,,,,,,,
BRc_grain_102,,,,,,,,,,,,,,,
Element,Signal Type,Line,Apparent Concentration,Intensity Correction,k Ratio,Wt%,Wt% Sigma,Atomic %,Oxide,Oxide %,Oxide % Sigma,Number of Ions,Standard Name,Factory Standard,Standardization Date
O,EDS,K series,36.97,1.43,0.12442,25.93,0.1,56.35,,,,,SiO2,Yes,
Al,EDS,K series,0.44,0.49,0.00317,0.9,0.03,1.16,,,,,Al2O3,Yes,
Si,EDS,K series,1.39,0.94,0.0072,1.48,0.03,1.83,,,,,Forsterite,No,8/13/24 20:00
Ti,EDS,K series,0.49,0.99,0.00491,0.49,0.02,0.36,,,,,Ti,Yes,
V,EDS,K series,0.12,1.03,0.00125,0.12,0.02,0.08,,,,,V,Yes,
Fe,EDS,K series,66.39,1.03,0.60346,64.59,0.14,40.22,,,,,Fayalite,No,8/13/24 19:59
Total,,,,,,93.51,,100,,,,,,,
,,,,,,,,,,,,,,,
,,,,,,,,,,,,,,,
BRc_grain_103,,,,,,,,,,,,,,,
Element,Signal Type,Line,Apparent Concentration,Intensity Correction,k Ratio,Wt%,Wt% Sigma,Atomic %,Oxide,Oxide %,Oxide % Sigma,Number of Ions,Standard Name,Factory Standard,Standardization Date
O,EDS,K series,32.33,1,0.1088,32.29,0.14,61.06,,,,,SiO2,Yes,
Al,EDS,K series,0.36,0.51,0.00255,0.7,0.03,0.78,,,,,Al2O3,Yes,
Si,EDS,K series,0.17,0.97,0.00088,0.17,0.02,0.19,,,,,Forsterite,No,8/13/24 20:00
Ti,EDS,K series,7.81,0.98,0.07814,8.01,0.04,5.06,,,,,Ti,Yes,
V,EDS,K series,0.63,1,0.00634,0.63,0.03,0.38,,,,,V,Yes,
Fe,EDS,K series,60.52,1.01,0.55012,60.07,0.14,32.53,,,,,Fayalite,No,8/13/24 19:59
Total,,,,,,101.88,,100,,,,,,,
,,,,,,,,,,,,,,,
,,,,,,,,,,,,,,,
BRc_grain_104,,,,,,,,,,,,,,,
Element,Signal Type,Line,Apparent Concentration,Intensity Correction,k Ratio,Wt%,Wt% Sigma,Atomic %,Oxide,Oxide %,Oxide % Sigma,Number of Ions,Standard Name,Factory Standard,Standardization Date
O,EDS,K series,37.8,1.29,0.1272,29.26,0.11,58.82,,,,,SiO2,Yes,
Al,EDS,K series,1.12,0.5,0.00805,2.24,0.03,2.67,,,,,Al2O3,Yes,
Si,EDS,K series,0.13,0.94,0.00068,0.14,0.02,0.16,,,,,Forsterite,No,8/13/24 20:00
Ti,EDS,K series,2.23,0.98,0.02234,2.27,0.03,1.52,,,,,Ti,Yes,
V,EDS,K series,0.52,1.02,0.00521,0.51,0.02,0.32,,,,,V,Yes,
Cr,EDS,K series,0.53,1.09,0.00527,0.48,0.02,0.3,,,,,Cr,Yes,
Mn,EDS,K series,0.16,0.91,0.00159,0.18,0.03,0.1,,,,,Mn,Yes,
Fe,EDS,K series,63.85,1.02,0.58039,62.69,0.14,36.1,,,,,Fayalite,No,8/13/24 19:59
Total,,,,,,97.77,,100,,,,,,,
,,,,,,,,,,,,,,,
BRc_grain_105,,,,,,,,,,,,,,,
Element,Signal Type,Line,Apparent Concentration,Intensity Correction,k Ratio,Wt%,Wt% Sigma,Atomic %,Oxide,Oxide %,Oxide % Sigma,Number of Ions,Standard Name,Factory Standard,Standardization Date
O,EDS,K series,17.57,0.44,0.05913,40.17,0.23,66.44,,,,,SiO2,Yes,
Al,EDS,K series,0.16,0.58,0.00111,0.27,0.02,0.26,,,,,Al2O3,Yes,
Si,EDS,K series,0.07,1.09,0.00037,0.07,0.02,0.06,,,,,Forsterite,No,8/13/24 20:00
Ti,EDS,K series,32.98,0.94,0.32978,35.23,0.08,19.46,,,,,Ti,Yes,
Mn,EDS,K series,2.1,0.83,0.02102,2.52,0.04,1.21,,,,,Mn,Yes,
Fe,EDS,K series,25.2,0.95,0.22908,26.52,0.1,12.57,,,,,Fayalite,No,8/13/24 19:59
Total,,,,,,104.77,,100,,,,,,,
,,,,,,,,,,,,,,,
,,,,,,,,,,,,,,,
BRc_grain_106,,,,,,,,,,,,,,,
Element,Signal Type,Line,Apparent Concentration,Intensity Correction,k Ratio,Wt%,Wt% Sigma,Atomic %,Oxide,Oxide %,Oxide % Sigma,Number of Ions,Standard Name,Factory Standard,Standardization Date
O,EDS,K series,42.02,1.5,0.14139,28.08,0.1,57.97,,,,,SiO2,Yes,
Al,EDS,K series,0.21,0.49,0.00151,0.43,0.02,0.53,,,,,Al2O3,Yes,
Si,EDS,K series,0.21,0.94,0.00111,0.23,0.02,0.27,,,,,Forsterite,No,8/13/24 20:00
Ti,EDS,K series,0.38,1,0.00378,0.38,0.02,0.26,,,,,Ti,Yes,
Fe,EDS,K series,71.33,1.03,0.64838,69.27,0.15,40.97,,,,,Fayalite,No,8/13/24 19:59
Total,,,,,,98.39,,100,,,,,,,
,,,,,,,,,,,,,,,
BRc_grain_107,,,,,,,,,,,,,,,
Element,Signal Type,Line,Apparent Concentration,Intensity Correction,k Ratio,Wt%,Wt% Sigma,Atomic %,Oxide,Oxide %,Oxide % Sigma,Number of Ions,Standard Name,Factory Standard,Standardization Date
O,EDS,K series,39.35,1.4,0.13243,28.02,0.1,58.15,,,,,SiO2,Yes,
Al,EDS,K series,0.24,0.49,0.00171,0.49,0.02,0.6,,,,,Al2O3,Yes,
Si,EDS,K series,0.32,0.94,0.00164,0.34,0.02,0.4,,,,,Forsterite,No,8/13/24 20:00
P,EDS,K series,0.08,1.06,0.00045,0.08,0.02,0.08,,,,,GaP,Yes,
Ti,EDS,K series,1.22,0.99,0.01215,1.22,0.03,0.85,,,,,Ti,Yes,
V,EDS,K series,0.22,1.03,0.0022,0.21,0.02,0.14,,,,,V,Yes,
Fe,EDS,K series,68.73,1.03,0.62473,66.94,0.14,39.79,,,,,Fayalite,No,8/13/24 19:59
Total,,,,,,97.3,,100,,,,,,,
,,,,,,,,,,,,,,,
BRc_grain_108,,,,,,,,,,,,,,,
Element,Signal Type,Line,Apparent Concentration,Intensity Correction,k Ratio,Wt%,Wt% Sigma,Atomic %,Oxide,Oxide %,Oxide % Sigma,Number of Ions,Standard Name,Factory Standard,Standardization Date
O,EDS,K series,40.66,1.46,0.13682,27.82,0.1,57.8,,,,,SiO2,Yes,
Al,EDS,K series,0.33,0.49,0.00235,0.67,0.03,0.82,,,,,Al2O3,Yes,
Si,EDS,K series,0.81,0.94,0.00422,0.87,0.02,1.02,,,,,Forsterite,No,8/13/24 20:00
Ti,EDS,K series,0.56,0.99,0.00556,0.56,0.02,0.39,,,,,Ti,Yes,
Fe,EDS,K series,69,1.03,0.62724,67.15,0.14,39.97,,,,,Fayalite,No,8/13/24 19:59
Total,,,,,,97.07,,100,,,,,,,
,,,,,,,,,,,,,,,
BRc_grain_109,,,,,,,,,,,,,,,
Element,Signal Type,Line,Apparent Concentration,Intensity Correction,k Ratio,Wt%,Wt% Sigma,Atomic %,Oxide,Oxide %,Oxide % Sigma,Number of Ions,Standard Name,Factory Standard,Standardization Date
O,EDS,K series,39.29,1.42,0.13222,27.57,0.1,57.79,,,,,SiO2,Yes,
Al,EDS,K series,0.27,0.49,0.00195,0.55,0.02,0.69,,,,,Al2O3,Yes,
Si,EDS,K series,0.94,0.94,0.00489,1,0.02,1.19,,,,,Forsterite,No,8/13/24 20:00
Ti,EDS,K series,0.87,0.99,0.00867,0.87,0.02,0.61,,,,,Ti,Yes,
V,EDS,K series,0.09,1.03,0.00093,0.09,0.02,0.06,,,,,V,Yes,
Mn,EDS,K series,0.23,0.91,0.00227,0.25,0.03,0.15,,,,,Mn,Yes,
Fe,EDS,K series,67.57,1.03,0.61418,65.81,0.14,39.51,,,,,Fayalite,No,8/13/24 19:59
Total,,,,,,96.15,,100,,,,,,,
,,,,,,,,,,,,,,,
BRc_grain_110,,,,,,,,,,,,,,,
Element,Signal Type,Line,Apparent Concentration,Intensity Correction,k Ratio,Wt%,Wt% Sigma,Atomic %,Oxide,Oxide %,Oxide % Sigma,Number of Ions,Standard Name,Factory Standard,Standardization Date
O,EDS,K series,25.23,0.81,0.08489,31.04,0.15,59.82,,,,,SiO2,Yes,
Al,EDS,K series,0.12,0.52,0.00089,0.24,0.02,0.27,,,,,Al2O3,Yes,
Si,EDS,K series,0.04,0.99,0.00022,0.04,0.02,0.05,,,,,Forsterite,No,8/13/24 20:00
Ti,EDS,K series,12.95,0.97,0.12952,13.32,0.05,8.58,,,,,Ti,Yes,
V,EDS,K series,0.41,0.99,0.0041,0.41,0.03,0.25,,,,,V,Yes,
Mn,EDS,K series,0.68,0.89,0.00678,0.76,0.03,0.43,,,,,Mn,Yes,
Fe,EDS,K series,55.52,1,0.50472,55.43,0.13,30.61,,,,,Fayalite,No,8/13/24 19:59
Total,,,,,,101.26,,100,,,,,,,
,,,,,,,,,,,,,,,
BRc_grain_111,,,,,,,,,,,,,,,
Element,Signal Type,Line,Apparent Concentration,Intensity Correction,k Ratio,Wt%,Wt% Sigma,Atomic %,Oxide,Oxide %,Oxide % Sigma,Number of Ions,Standard Name,Factory Standard,Standardization Date
O,EDS,K series,33,1.17,0.11104,28.27,0.12,58.16,,,,,SiO2,Yes,
Al,EDS,K series,0.76,0.5,0.00549,1.53,0.03,1.87,,,,,Al2O3,Yes,
Si,EDS,K series,0.28,0.95,0.00145,0.3,0.02,0.35,,,,,Forsterite,No,8/13/24 20:00
Ti,EDS,K series,3.35,0.98,0.03354,3.41,0.03,2.34,,,,,Ti,Yes,
V,EDS,K series,1.2,1.02,0.01199,1.18,0.03,0.76,,,,,V,Yes,
Fe,EDS,K series,63.11,1.02,0.57366,61.98,0.14,36.53,,,,,Fayalite,No,8/13/24 19:59
Total,,,,,,96.66,,100,,,,,,,
,,,,,,,,,,,,,,,
,,,,,,,,,,,,,,,
BRc_grain_112,,,,,,,,,,,,,,,
Element,Signal Type,Line,Apparent Concentration,Intensity Correction,k Ratio,Wt%,Wt% Sigma,Atomic %,Oxide,Oxide %,Oxide % Sigma,Number of Ions,Standard Name,Factory Standard,Standardization Date
O,EDS,K series,53.95,1.58,0.18155,34.17,0.1,65.72,,,,,SiO2,Yes,
Al,EDS,K series,0.18,0.5,0.00131,0.36,0.02,0.42,,,,,Al2O3,Yes,
Si,EDS,K series,0.45,0.96,0.00234,0.47,0.02,0.52,,,,,Forsterite,No,8/13/24 20:00
Ti,EDS,K series,0.14,0.98,0.00145,0.15,0.02,0.09,,,,,Ti,Yes,
Mn,EDS,K series,0.3,0.9,0.003,0.33,0.03,0.19,,,,,Mn,Yes,
Fe,EDS,K series,60.84,1.01,0.553,60.02,0.14,33.07,,,,,Fayalite,No,8/13/24 19:59
Total,,,,,,95.5,,100,,,,,,,
,,,,,,,,,,,,,,,
BRc_grain_113,,,,,,,,,,,,,,,
Element,Signal Type,Line,Apparent Concentration,Intensity Correction,k Ratio,Wt%,Wt% Sigma,Atomic %,Oxide,Oxide %,Oxide % Sigma,Number of Ions,Standard Name,Factory Standard,Standardization Date
O,EDS,K series,28.29,0.89,0.09519,31.87,0.14,60.83,,,,,SiO2,Yes,
Al,EDS,K series,0.53,0.52,0.00379,1.02,0.03,1.16,,,,,Al2O3,Yes,
Si,EDS,K series,0.15,0.98,0.00078,0.15,0.02,0.17,,,,,Forsterite,No,8/13/24 20:00
Ti,EDS,K series,10.41,0.97,0.10405,10.72,0.05,6.84,,,,,Ti,Yes,
V,EDS,K series,0.55,0.99,0.00554,0.56,0.03,0.33,,,,,V,Yes,
Mn,EDS,K series,0.5,0.89,0.00499,0.56,0.03,0.31,,,,,Mn,Yes,
Fe,EDS,K series,55.64,1,0.50573,55.52,0.13,30.36,,,,,Fayalite,No,8/13/24 19:59
Total,,,,,,100.41,,100,,,,,,,
,,,,,,,,,,,,,,,
BRc_grain_114,,,,,,,,,,,,,,,
Element,Signal Type,Line,Apparent Concentration,Intensity Correction,k Ratio,Wt%,Wt% Sigma,Atomic %,Oxide,Oxide %,Oxide % Sigma,Number of Ions,Standard Name,Factory Standard,Standardization Date
O,EDS,K series,44.41,1.54,0.14945,28.92,0.1,58.81,,,,,SiO2,Yes,
Al,EDS,K series,0.13,0.49,0.00092,0.26,0.02,0.32,,,,,Al2O3,Yes,
Si,EDS,K series,0.23,0.94,0.00117,0.24,0.02,0.28,,,,,Forsterite,No,8/13/24 20:00
Ti,EDS,K series,0.03,1,0.00031,0.03,0.02,0.02,,,,,Ti,Yes,
Fe,EDS,K series,71.68,1.03,0.65154,69.64,0.15,40.57,,,,,Fayalite,No,8/13/24 19:59
Total,,,,,,99.11,,100,,,,,,,
,,,,,,,,,,,,,,,
BRc_grain_115,,,,,,,,,,,,,,,
Element,Signal Type,Line,Apparent Concentration,Intensity Correction,k Ratio,Wt%,Wt% Sigma,Atomic %,Oxide,Oxide %,Oxide % Sigma,Number of Ions,Standard Name,Factory Standard,Standardization Date
O,EDS,K series,41.09,1.48,0.13827,27.73,0.1,57.66,,,,,SiO2,Yes,
Al,EDS,K series,0.24,0.49,0.00172,0.49,0.02,0.61,,,,,Al2O3,Yes,
Si,EDS,K series,0.33,0.94,0.00173,0.36,0.02,0.42,,,,,Forsterite,No,8/13/24 20:00
Ti,EDS,K series,0.26,1,0.00255,0.26,0.02,0.18,,,,,Ti,Yes,
V,EDS,K series,0.2,1.04,0.00202,0.19,0.02,0.13,,,,,V,Yes,
Fe,EDS,K series,70.86,1.03,0.64413,68.82,0.15,41,,,,,Fayalite,No,8/13/24 19:59
Total,,,,,,97.84,,100,,,,,,,
,,,,,,,,,,,,,,,
BRc_grain_116,,,,,,,,,,,,,,,
Element,Signal Type,Line,Apparent Concentration,Intensity Correction,k Ratio,Wt%,Wt% Sigma,Atomic %,Oxide,Oxide %,Oxide % Sigma,Number of Ions,Standard Name,Factory Standard,Standardization Date
O,EDS,K series,27.4,0.86,0.0922,31.75,0.15,60.68,,,,,SiO2,Yes,
Al,EDS,K series,0.28,0.52,0.002,0.54,0.02,0.61,,,,,Al2O3,Yes,
Si,EDS,K series,0.4,0.98,0.00206,0.41,0.02,0.44,,,,,Forsterite,No,8/13/24 20:00
Ti,EDS,K series,10.9,0.97,0.10901,11.24,0.05,7.17,,,,,Ti,Yes,
V,EDS,K series,0.74,0.99,0.00744,0.75,0.03,0.45,,,,,V,Yes,
Mn,EDS,K series,0.72,0.89,0.00718,0.81,0.03,0.45,,,,,Mn,Yes,
Fe,EDS,K series,55.22,1,0.50195,55.13,0.13,30.19,,,,,Fayalite,No,8/13/24 19:59
Total,,,,,,100.62,,100,,,,,,,
,,,,,,,,,,,,,,,
BRc_grain_117,,,,,,,,,,,,,,,
Element,Signal Type,Line,Apparent Concentration,Intensity Correction,k Ratio,Wt%,Wt% Sigma,Atomic %,Oxide,Oxide %,Oxide % Sigma,Number of Ions,Standard Name,Factory Standard,Standardization Date
O,EDS,K series,33.85,1.12,0.11389,30.18,0.12,59.65,,,,,SiO2,Yes,
Al,EDS,K series,0.43,0.5,0.00309,0.86,0.03,1,,,,,Al2O3,Yes,
Si,EDS,K series,0.12,0.96,0.00063,0.13,0.02,0.14,,,,,Forsterite,No,8/13/24 20:00
Ti,EDS,K series,5.84,0.98,0.05844,5.95,0.04,3.93,,,,,Ti,Yes,
Fe,EDS,K series,63.22,1.01,0.57466,62.29,0.14,35.27,,,,,Fayalite,No,8/13/24 19:59
Total,,,,,,99.41,,100,,,,,,,
,,,,,,,,,,,,,,,
BRc_grain_118,,,,,,,,,,,,,,,
Element,Signal Type,Line,Apparent Concentration,Intensity Correction,k Ratio,Wt%,Wt% Sigma,Atomic %,Oxide,Oxide %,Oxide % Sigma,Number of Ions,Standard Name,Factory Standard,Standardization Date
Element,Signal Type,Line,Apparent Concentration,Intensity Correction,k Ratio,Wt%,Wt% Sigma,Atomic %,Oxide,Oxide %,Oxide % Sigma,Number of Ions,Standard Name,Factory Standard,Standardization Date
O,EDS,K series,35.63,1.45,0.1199,24.49,0.09,55.45,,,,,SiO2,Yes,
Al,EDS,K series,0.36,0.49,0.00257,0.73,0.02,0.99,,,,,Al2O3,Yes,
Si,EDS,K series,0.99,0.93,0.00513,1.06,0.02,1.37,,,,,Forsterite,No,8/13/24 20:00
Ti,EDS,K series,0.34,1,0.00342,0.34,0.02,0.26,,,,,Ti,Yes,
Fe,EDS,K series,66.67,1.03,0.60608,64.65,0.14,41.94,,,,,Fayalite,No,8/13/24 19:59
Total,,,,,,91.27,,100,,,,,,,
,,,,,,,,,,,,,,,
BRc_grain_119,,,,,,,,,,,,,,,
Element,Signal Type,Line,Apparent Concentration,Intensity Correction,k Ratio,Wt%,Wt% Sigma,Atomic %,Oxide,Oxide %,Oxide % Sigma,Number of Ions,Standard Name,Factory Standard,Standardization Date
O,EDS,K series,43.7,1.48,0.14705,29.51,0.1,59.17,,,,,SiO2,Yes,
Al,EDS,K series,0.27,0.49,0.00194,0.55,0.02,0.65,,,,,Al2O3,Yes,
Si,EDS,K series,1.07,0.94,0.00557,1.14,0.02,1.3,,,,,Forsterite,No,8/13/24 20:00
Ti,EDS,K series,0.41,0.99,0.0041,0.41,0.02,0.28,,,,,Ti,Yes,
Fe,EDS,K series,68.86,1.02,0.62591,67.19,0.14,38.6,,,,,Fayalite,No,8/13/24 19:59
Total,,,,,,98.8,,100,,,,,,,
,,,,,,,,,,,,,,,
BRc_grain_120,,,,,,,,,,,,,,,
Element,Signal Type,Line,Apparent Concentration,Intensity Correction,k Ratio,Wt%,Wt% Sigma,Atomic %,Oxide,Oxide %,Oxide % Sigma,Number of Ions,Standard Name,Factory Standard,Standardization Date
O,EDS,K series,30.5,0.91,0.10262,33.39,0.15,61.76,,,,,SiO2,Yes,
Al,EDS,K series,0.61,0.52,0.00437,1.18,0.03,1.29,,,,,Al2O3,Yes,
Si,EDS,K series,0.33,0.98,0.00171,0.34,0.02,0.36,,,,,Forsterite,No,8/13/24 20:00
Ti,EDS,K series,10.2,0.97,0.102,10.54,0.05,6.51,,,,,Ti,Yes,
V,EDS,K series,0.26,0.99,0.00261,0.26,0.03,0.15,,,,,V,Yes,
Mn,EDS,K series,0.24,0.89,0.00236,0.27,0.03,0.14,,,,,Mn,Yes,
Fe,EDS,K series,56.25,1,0.51133,56.21,0.13,29.79,,,,,Fayalite,No,8/13/24 19:59
Total,,,,,,102.18,,100,,,,,,,
