Repository: anthony-j-fuentes/Sed_Hematite_UPb

# Sed_Hematite_UPb
This repository is for the analysis and presentation of in situ hematite U-Pb dating applied to hematite from sedimentary rocks.

File: data/eds/point_data/011325_stds.csv
Hematite_370_01,,,,,,,,,,,,,
Element,Signal Type,Line,Apparent Concentration,k Ratio,Wt%,Wt% Sigma,Atomic %,Factory Standard,Standardization Date,,,,
O,EDS,K series,28.69,0.16305,31.03,0.07,60.53,No,12/18/24 23:25,,,,
Fe,EDS,K series,70.58,0.65945,70.64,0.1,39.47,No,12/18/24 23:25,,,,
Total,,,,,101.67,,100,,,,,,
,,,,,,,,,,,,,
,,,,,,,,,,,,,
,,,,,,,,,,,,,
Hematite_370_02,,,,,,,,,,,,,
Element,Signal Type,Line,Apparent Concentration,k Ratio,Wt%,Wt% Sigma,Atomic %,Factory Standard,Standardization Date,,,,
O,EDS,K series,29.24,0.16618,31.56,0.09,60.9,No,12/18/24 23:25,,,,
Fe,EDS,K series,70.64,0.66001,70.75,0.12,39.1,No,12/18/24 23:25,,,,
Total,,,,,102.31,,100,,,,,,
,,,,,,,,,,,,,
,,,,,,,,,,,,,
,,,,,,,,,,,,,
Mag_395,,,,,,,,,,,,,
Element,Signal Type,Line,Apparent Concentration,k Ratio,Wt%,Wt% Sigma,Atomic %,Factory Standard,Standardization Date,,,,
O,EDS,K series,26.24,0.14913,28.86,0.07,57.78,No,12/18/24 23:25,,,,
Al,EDS,K series,0.09,0.00052,0.15,0.02,0.18,No,12/9/24 21:18,,,,
Si,EDS,K series,0.06,0.00034,0.07,0.01,0.08,No,12/9/24 20:00,,,,
Fe,EDS,K series,73.45,0.68632,73.17,0.11,41.97,No,12/18/24 23:25,,,,
Total,,,,,102.24,,100,,,,,,
,,,,,,,,,,,,,
,,,,,,,,,,,,,
Illmenite_01,,,,,,,,,,,,,
Element,Signal Type,Line,Apparent Concentration,k Ratio,Wt%,Wt% Sigma,Atomic %,Factory Standard,Standardization Date,,,,
O,EDS,K series,11.1,0.0631,36.55,0.15,62.86,No,12/18/24 23:25,,,,
Ti,EDS,K series,30.32,0.27892,29.37,0.05,16.87,No,12/9/24 20:22,,,,
Mn,EDS,K series,3.4,0.03214,3.76,0.03,1.88,No,12/9/24 20:20,,,,
Fe,EDS,K series,34.84,0.32555,36.9,0.08,18.18,No,12/18/24 23:25,,,,
Nb,EDS,L series,0.52,0.00521,0.69,0.04,0.2,Yes,,,,,
Total,,,,,107.28,,100,,,,,,
,,,,,,,,,,,,,
Illmenite_02,,,,,,,,,,,,,
Element,Signal Type,Line,Apparent Concentration,k Ratio,Wt%,Wt% Sigma,Atomic %,Oxide %,Oxide % Sigma,Number of Ions,Standard Name,Factory Standard,Standardization Date
O,EDS,K series,11.16,0.06341,36.55,0.15,62.82,,,,Hematite,No,12/18/24 23:25
Ti,EDS,K series,30.15,0.27729,29.2,0.05,16.76,,,,TiO2,No,12/9/24 20:22
Mn,EDS,K series,3.42,0.03241,3.79,0.03,1.9,,,,MnO,No,12/9/24 20:20
Fe,EDS,K series,35.1,0.32799,37.16,0.08,18.3,,,,Hematite,No,12/18/24 23:25
Nb,EDS,L series,0.56,0.0056,0.74,0.04,0.22,,,,Nb,Yes,
Total,,,,,107.44,,100,,,,,,
,,,,,,,,,,,,,
Illmenite_03,,,,,,,,,,,,,
Element,Signal Type,Line,Apparent Concentration,k Ratio,Wt%,Wt% Sigma,Atomic %,Oxide %,Oxide % Sigma,Number of Ions,Standard Name,Factory Standard,Standardization Date
O,EDS,K series,10.79,0.06132,35.61,0.15,62.24,,,,Hematite,No,12/18/24 23:25
Ti,EDS,K series,30.18,0.27761,29.2,0.05,17.04,,,,TiO2,No,12/9/24 20:22
Mn,EDS,K series,3.45,0.03263,3.81,0.03,1.94,,,,MnO,No,12/9/24 20:20
Fe,EDS,K series,35.04,0.32739,37.06,0.08,18.56,,,,Hematite,No,12/18/24 23:25
Nb,EDS,L series,0.54,0.00541,0.72,0.04,0.22,,,,Nb,Yes,
Total,,,,,106.4,,100,,,,,,
,,,,,,,,,,,,,
Hematite_Elba_01,,,,,,,,,,,,,
Element,Signal Type,Line,Apparent Concentration,k Ratio,Wt%,Wt% Sigma,Atomic %,Oxide %,Oxide % Sigma,Number of Ions,Standard Name,Factory Standard,Standardization Date
O,EDS,K series,29.22,0.16605,31.64,0.08,60.5,,,,Hematite,No,12/18/24 23:25
Si,EDS,K series,0.06,0.00031,0.06,0.01,0.07,,,,Forsterite,No,12/9/24 20:00
Fe,EDS,K series,71.92,0.67203,71.99,0.11,39.44,,,,Hematite,No,12/18/24 23:25
Total,,,,,103.69,,100,,,,,,
,,,,,,,,,,,,,
Hematite_Elba_02,,,,,,,,,,,,,
Element,Signal Type,Line,Apparent Concentration,k Ratio,Wt%,Wt% Sigma,Atomic %,Oxide %,Oxide % Sigma,Number of Ions,Standard Name,Factory Standard,Standardization Date
O,EDS,K series,29.35,0.16679,31.77,0.09,60.49,,,,Hematite,No,12/18/24 23:25
Si,EDS,K series,0.05,0.00026,0.05,0.02,0.06,,,,Forsterite,No,12/9/24 20:00
Fe,EDS,K series,72.26,0.67514,72.32,0.12,39.45,,,,Hematite,No,12/18/24 23:25
Total,,,,,104.15,,100,,,,,,
,,,,,,,,,,,,,
,,,,,,,,,,,,,
,,,,,,,,,,,,,
Magnetite_oxpuck_01,,,,,,,,,,,,,
Element,Signal Type,Line,Apparent Concentration,k Ratio,Wt%,Wt% Sigma,Atomic %,Oxide %,Oxide % Sigma,Number of Ions,Standard Name,Factory Standard,Standardization Date
O,EDS,K series,26.29,0.14943,28.95,0.07,57.55,,,,Hematite,No,12/18/24 23:25
Al,EDS,K series,0.13,0.00071,0.21,0.02,0.24,,,,Nepheline,No,12/9/24 21:18
Si,EDS,K series,0.05,0.00027,0.06,0.01,0.06,,,,Forsterite,No,12/9/24 20:00
Fe,EDS,K series,74.32,0.69443,74.01,0.11,42.14,,,,Hematite,No,12/18/24 23:25
Total,,,,,103.22,,100,,,,,,
,,,,,,,,,,,,,
Magnetite_oxpuck_02,,,,,,,,,,,,,
Element,Signal Type,Line,Apparent Concentration,k Ratio,Wt%,Wt% Sigma,Atomic %,Oxide %,Oxide % Sigma,Number of Ions,Standard Name,Factory Standard,Standardization Date
O,EDS,K series,26.2,0.14892,28.98,0.07,57.49,,,,Hematite,No,12/18/24 23:25
Al,EDS,K series,0.13,0.00073,0.21,0.02,0.25,,,,Nepheline,No,12/9/24 21:18
Si,EDS,K series,0.06,0.00031,0.06,0.01,0.07,,,,Forsterite,No,12/9/24 20:00
Ti,EDS,K series,0.08,0.0007,0.07,0.01,0.05,,,,TiO2,No,12/9/24 20:22
Fe,EDS,K series,74.48,0.69593,74.17,0.11,42.15,,,,Hematite,No,12/18/24 23:25
Total,,,,,103.49,,100,,,,,,
,,,,,,,,,,,,,
,,,,,,,,,,,,,
,,,,,,,,,,,,,
,,,,,,,,,,,,,
,,,,,,,,,,,,,
,,,,,,,,,,,,,
Hematite_Elba_03,,,,,,,,,,,,,
Element,Signal Type,Line,Apparent Concentration,k Ratio,Wt%,Wt% Sigma,Atomic %,Oxide %,Oxide % Sigma,Number of Ions,Standard Name,Factory Standard,Standardization Date
O,EDS,K series,28.59,0.16245,31.03,0.07,59.86,,,,Hematite,No,12/18/24 23:25
Fe,EDS,K series,72.65,0.67883,72.62,0.11,40.14,,,,Hematite,No,12/18/24 23:25
Total,,,,,103.65,,100,,,,,,
,,,,,,,,,,,,,
,,,,,,,,,,,,,
Hematite_Elba_04,,,,,,,,,,,,,
Element,Signal Type,Line,Apparent Concentration,k Ratio,Wt%,Wt% Sigma,Atomic %,Oxide %,Oxide % Sigma,Number of Ions,Standard Name,Factory Standard,Standardization Date
O,EDS,K series,28.63,0.16273,31.06,0.07,59.98,,,,Hematite,No,12/18/24 23:25
Fe,EDS,K series,72.35,0.676,72.33,0.11,40.02,,,,Hematite,No,12/18/24 23:25
Total,,,,,103.39,,100,,,,,,
,,,,,,,,,,,,,
,,,,,,,,,,,,,
Illmenite_04,,,,,,,,,,,,,
Element,Signal Type,Line,Apparent Concentration,k Ratio,Wt%,Wt% Sigma,Atomic %,Oxide %,Oxide % Sigma,Number of Ions,Standard Name,Factory Standard,Standardization Date
O,EDS,K series,11.17,0.06349,36.76,0.17,62.76,,,,Hematite,No,12/18/24 23:25
Ti,EDS,K series,30.29,0.27857,29.33,0.05,16.72,,,,TiO2,No,12/9/24 20:22
V,EDS,K series,0.25,0.00252,0.26,0.03,0.14,,,,V,Yes,
Mn,EDS,K series,3.43,0.03248,3.8,0.03,1.89,,,,MnO,No,12/9/24 20:20
Fe,EDS,K series,35.31,0.32994,37.39,0.08,18.28,,,,Hematite,No,12/18/24 23:25
Nb,EDS,L series,0.53,0.00528,0.7,0.04,0.21,,,,Nb,Yes,
Total,,,,,108.24,,100,,,,,,
,,,,,,,,,,,,,
,,,,,,,,,,,,,
Illmenite_05,,,,,,,,,,,,,
Element,Signal Type,Line,Apparent Concentration,k Ratio,Wt%,Wt% Sigma,Atomic %,Oxide %,Oxide % Sigma,Number of Ions,Standard Name,Factory Standard,Standardization Date
O,EDS,K series,11.18,0.06355,36.62,0.17,62.71,,,,Hematite,No,12/18/24 23:25
Ti,EDS,K series,30.07,0.27658,29.11,0.05,16.65,,,,TiO2,No,12/9/24 20:22
V,EDS,K series,0.21,0.00213,0.22,0.03,0.12,,,,V,Yes,
Mn,EDS,K series,3.35,0.03172,3.71,0.03,1.85,,,,MnO,No,12/9/24 20:20
Fe,EDS,K series,35.54,0.33212,37.62,0.08,18.46,,,,Hematite,No,12/18/24 23:25
Nb,EDS,L series,0.52,0.00525,0.7,0.04,0.21,,,,Nb,Yes,
Total,,,,,107.98,,100,,,,,,
,,,,,,,,,,,,,
,,,,,,,,,,,,,
Magnetite_oxpuck_03,,,,,,,,,,,,,
Element,Signal Type,Line,Apparent Concentration,k Ratio,Wt%,Wt% Sigma,Atomic %,Oxide %,Oxide % Sigma,Number of Ions,Standard Name,Factory Standard,Standardization Date
O,EDS,K series,26.63,0.15135,29.38,0.07,57.63,,,,Hematite,No,12/18/24 23:25
Al,EDS,K series,0.12,0.00066,0.19,0.02,0.22,,,,Nepheline,No,12/9/24 21:18
Si,EDS,K series,0.05,0.00028,0.06,0.01,0.07,,,,Forsterite,No,12/9/24 20:00
Ti,EDS,K series,0.05,0.00043,0.04,0.01,0.03,,,,TiO2,No,12/9/24 20:22
Fe,EDS,K series,75.14,0.7021,74.84,0.11,42.06,,,,Hematite,No,12/18/24 23:25
Total,,,,,104.51,,100,,,,,,
,,,,,,,,,,,,,
Magnetite_oxpuck_04,,,,,,,,,,,,,
Element,Signal Type,Line,Apparent Concentration,k Ratio,Wt%,Wt% Sigma,Atomic %,Oxide %,Oxide % Sigma,Number of Ions,Standard Name,Factory Standard,Standardization Date
O,EDS,K series,26.67,0.15159,29.33,0.07,57.68,,,,Hematite,No,12/18/24 23:25
Al,EDS,K series,0.12,0.00068,0.2,0.02,0.23,,,,Nepheline,No,12/9/24 21:18
Fe,EDS,K series,75.02,0.70094,74.71,0.11,42.09,,,,Hematite,No,12/18/24 23:25
Total,,,,,104.23,,100,,,,,,
,,,,,,,,,,,,,
,,,,,,,,,,,,,
Goethite_01,,,,,,,,,,,,,
Element,Signal Type,Line,Apparent Concentration,k Ratio,Wt%,Wt% Sigma,Atomic %,Oxide %,Oxide % Sigma,Number of Ions,Standard Name,Factory Standard,Standardization Date
O,EDS,K series,37.37,0.21237,40.13,0.08,68.85,,,,Hematite,No,12/18/24 23:25
Al,EDS,K series,0.15,0.00086,0.23,0.01,0.24,,,,Nepheline,No,12/9/24 21:18
Si,EDS,K series,0.35,0.00181,0.36,0.01,0.35,,,,Forsterite,No,12/9/24 20:00
P,EDS,K series,1.27,0.01013,1.67,0.02,1.48,,,,Chlorapatite,No,12/9/24 20:13
Ca,EDS,K series,0.14,0.0012,0.12,0.01,0.09,,,,Diopside,No,12/9/24 20:18
Fe,EDS,K series,57.59,0.5381,59.01,0.1,29,,,,Hematite,No,12/18/24 23:25
Total,,,,,101.52,,100,,,,,,
,,,,,,,,,,,,,
,,,,,,,,,,,,,
Goethite_02,,,,,,,,,,,,,
Element,Signal Type,Line,Apparent Concentration,k Ratio,Wt%,Wt% Sigma,Atomic %,Oxide %,Oxide % Sigma,Number of Ions,Standard Name,Factory Standard,Standardization Date
O,EDS,K series,37.29,0.2119,40.06,0.08,68.76,,,,Hematite,No,12/18/24 23:25
Al,EDS,K series,0.12,0.00068,0.19,0.01,0.19,,,,Nepheline,No,12/9/24 21:18
Si,EDS,K series,0.38,0.00195,0.39,0.01,0.38,,,,Forsterite,No,12/9/24 20:00
P,EDS,K series,1.25,0.00996,1.64,0.02,1.45,,,,Chlorapatite,No,12/9/24 20:13
Ca,EDS,K series,0.15,0.00131,0.14,0.01,0.09,,,,Diopside,No,12/9/24 20:18
Mn,EDS,K series,0.14,0.00135,0.15,0.02,0.08,,,,MnO,No,12/9/24 20:20
Fe,EDS,K series,57.67,0.53889,59.08,0.1,29.05,,,,Hematite,No,12/18/24 23:25
Total,,,,,101.63,,100,,,,,,
,,,,,,,,,,,,,
,,,,,,,,,,,,,
Goethite_04,,,,,,,,,,,,,
Element,Signal Type,Line,Apparent Concentration,k Ratio,Wt%,Wt% Sigma,Atomic %,Oxide %,Oxide % Sigma,Number of Ions,Standard Name,Factory Standard,Standardization Date
O,EDS,K series,37.49,0.21304,40.17,0.08,68.89,,,,Hematite,No,12/18/24 23:25
Al,EDS,K series,0.16,0.00092,0.25,0.02,0.25,,,,Nepheline,No,12/9/24 21:18
Si,EDS,K series,0.43,0.00224,0.44,0.01,0.43,,,,Forsterite,No,12/9/24 20:00
P,EDS,K series,1.14,0.0091,1.5,0.02,1.33,,,,Chlorapatite,No,12/9/24 20:13
Ca,EDS,K series,0.14,0.00118,0.12,0.01,0.08,,,,Diopside,No,12/9/24 20:18
Fe,EDS,K series,57.64,0.53857,59.06,0.1,29.01,,,,Hematite,No,12/18/24 23:25
Total,,,,,101.54,,100,,,,,,
,,,,,,,,,,,,,
,,,,,,,,,,,,,
Goethite_05,,,,,,,,,,,,,
Element,Signal Type,Line,Apparent Concentration,k Ratio,Wt%,Wt% Sigma,Atomic %,Oxide %,Oxide % Sigma,Number of Ions,Standard Name,Factory Standard,Standardization Date
O,EDS,K series,38.11,0.21657,40.81,0.08,69.13,,,,Hematite,No,12/18/24 23:25
Al,EDS,K series,0.18,0.00103,0.28,0.02,0.28,,,,Nepheline,No,12/9/24 21:18
Si,EDS,K series,0.45,0.00235,0.46,0.01,0.45,,,,Forsterite,No,12/9/24 20:00
P,EDS,K series,1.18,0.00937,1.54,0.02,1.35,,,,Chlorapatite,No,12/9/24 20:13
Ca,EDS,K series,0.14,0.00121,0.12,0.01,0.08,,,,Diopside,No,12/9/24 20:18
Mn,EDS,K series,0.14,0.00133,0.15,0.02,0.07,,,,MnO,No,12/9/24 20:20
Fe,EDS,K series,57.53,0.53759,59,0.1,28.63,,,,Hematite,No,12/18/24 23:25
Total,,,,,102.36,,100,,,,,,
,,,,,,,,,,,,,
,,,,,,,,,,,,,
Magnetite_oxpuck_05,,,,,,,,,,,,,
Element,Signal Type,Line,Apparent Concentration,k Ratio,Wt%,Wt% Sigma,Atomic %,Oxide %,Oxide % Sigma,Number of Ions,Standard Name,Factory Standard,Standardization Date
O,EDS,K series,26.63,0.15131,29.4,0.07,57.66,,,,Hematite,No,12/18/24 23:25
Al,EDS,K series,0.12,0.00066,0.19,0.02,0.22,,,,Nepheline,No,12/9/24 21:18
Si,EDS,K series,0.05,0.00025,0.05,0.01,0.06,,,,Forsterite,No,12/9/24 20:00
Ti,EDS,K series,0.07,0.00065,0.06,0.01,0.04,,,,TiO2,No,12/9/24 20:22
Fe,EDS,K series,75.09,0.70161,74.79,0.11,42.02,,,,Hematite,No,12/18/24 23:25
Total,,,,,104.5,,100,,,,,,
,,,,,,,,,,,,,
Magnetite_oxpuck_06,,,,,,,,,,,,,
Element,Signal Type,Line,Apparent Concentration,k Ratio,Wt%,Wt% Sigma,Atomic %,Oxide %,Oxide % Sigma,Number of Ions,Standard Name,Factory Standard,Standardization Date
O,EDS,K series,26.59,0.15111,29.32,0.07,57.61,,,,Hematite,No,12/18/24 23:25
Al,EDS,K series,0.13,0.00073,0.21,0.02,0.25,,,,Nepheline,No,12/9/24 21:18
Ti,EDS,K series,0.05,0.00048,0.05,0.01,0.03,,,,TiO2,No,12/9/24 20:22
Fe,EDS,K series,75.12,0.70191,74.81,0.11,42.11,,,,Hematite,No,12/18/24 23:25
Total,,,,,104.39,,100,,,,,,
,,,,,,,,,,,,,
Hematite_Elba_05,,,,,,,,,,,,,
Element,Signal Type,Line,Apparent Concentration,k Ratio,Wt%,Wt% Sigma,Atomic %,Oxide %,Oxide % Sigma,Number of Ions,Standard Name,Factory Standard,Standardization Date
O,EDS,K series,29.33,0.16666,31.78,0.08,60.33,,,,Hematite,No,12/18/24 23:25
Si,EDS,K series,0.05,0.00026,0.05,0.01,0.06,,,,Forsterite,No,12/9/24 20:00
Fe,EDS,K series,72.78,0.68008,72.83,0.11,39.61,,,,Hematite,No,12/18/24 23:25
Total,,,,,104.66,,100,,,,,,
,,,,,,,,,,,,,
Hematite_Elba_06,,,,,,,,,,,,,
Element,Signal Type,Line,Apparent Concentration,k Ratio,Wt%,Wt% Sigma,Atomic %,Oxide %,Oxide % Sigma,Number of Ions,Standard Name,Factory Standard,Standardization Date
O,EDS,K series,29.26,0.16627,31.68,0.08,60.31,,,,Hematite,No,12/18/24 23:25
Fe,EDS,K series,72.75,0.67974,72.78,0.11,39.69,,,,Hematite,No,12/18/24 23:25
Total,,,,,104.46,,100,,,,,,

File: data/eds/point_data/20241111_FeTiOx.csv
hematite_senin_c1,,,,,,,,,,,,,
Element,Signal Type,Line,Apparent Concentration,k Ratio,Wt%,Wt% Sigma,Atomic %,Oxide %,Oxide % Sigma,Number of Ions,Standard Name,Factory Standard,Standardization Date
O,EDS,K series,42.31,0.14238,27.65,0.08,57.62,,,,SiO2,Yes,
Al,EDS,K series,0.29,0.00209,0.6,0.02,0.74,,,,Al2O3,Yes,
Si,,,,,0,0,,,,,,,
Ti,,,,,0,0,,,,,,,
Fe,EDS,K series,71.93,0.65382,69.74,0.13,41.63,,,,Fayalite,No,8/13/24 19:59
Total,,,,,97.99,,100,,,,,,
,,,,,,,,,,,,,
,,,,,,,,,,,,,
hematite_senin_c2,,,,,,,,,,,,,
Element,Signal Type,Line,Apparent Concentration,k Ratio,Wt%,Wt% Sigma,Atomic %,Oxide %,Oxide % Sigma,Number of Ions,Standard Name,Factory Standard,Standardization Date
O,EDS,K series,43,0.1447,28.04,0.08,58.04,,,,SiO2,Yes,
Al,EDS,K series,0.28,0.002,0.58,0.02,0.71,,,,Al2O3,Yes,
Si,,,,,0,0,,,,,,,
Ti,,,,,0,0,,,,,,,
Fe,EDS,K series,71.7,0.65174,69.57,0.13,41.26,,,,Fayalite,No,8/13/24 19:59
Total,,,,,98.18,,100,,,,,,
,,,,,,,,,,,,,
,,,,,,,,,,,,,
hematite_senin_c3_45,,,,,,,,,,,,,
Element,Signal Type,Line,Apparent Concentration,k Ratio,Wt%,Wt% Sigma,Atomic %,Oxide %,Oxide % Sigma,Number of Ions,Standard Name,Factory Standard,Standardization Date
O,EDS,K series,43.09,0.14501,28.26,0.06,58.12,,,,SiO2,Yes,
Al,EDS,K series,0.28,0.00198,0.57,0.01,0.69,,,,Al2O3,Yes,
Si,EDS,K series,0.09,0.00047,0.1,0.01,0.11,,,,Forsterite,No,8/13/24 20:00
Ti,,,,,0,0,,,,,,,
Fe,EDS,K series,71.73,0.652,69.61,0.08,41.02,,,,Fayalite,No,8/13/24 19:59
Sr,EDS,L series,0.1,0.0009,0.16,0.03,0.06,,,,SrF2,Yes,
Total,,,,,98.7,,100,,,,,,
,,,,,,,,,,,,,
,,,,,,,,,,,,,
hematite_senin_c3_45s_live_2,,,,,,,,,,,,,
Element,Signal Type,Line,Apparent Concentration,k Ratio,Wt%,Wt% Sigma,Atomic %,Oxide %,Oxide % Sigma,Number of Ions,Standard Name,Factory Standard,Standardization Date
O,EDS,K series,43.68,0.14699,28.48,0.06,58.32,,,,SiO2,Yes,
Al,EDS,K series,0.31,0.00223,0.64,0.01,0.78,,,,Al2O3,Yes,
Si,EDS,K series,0.05,0.00023,0.05,0.01,0.06,,,,Forsterite,No,8/13/24 20:00
Ti,,,,,0,0,,,,,,,
Fe,EDS,K series,71.71,0.65182,69.63,0.08,40.85,,,,Fayalite,No,8/13/24 19:59
Total,,,,,98.79,,100,,,,,,
,,,,,,,,,,,,,
,,,,,,,,,,,,,
Mag_471_r1,,,,,,,,,,,,,
Element,Signal Type,Line,Apparent Concentration,k Ratio,Wt%,Wt% Sigma,Atomic %,Oxide %,Oxide % Sigma,Number of Ions,Standard Name,Factory Standard,Standardization Date
O,EDS,K series,38.05,0.12804,25.17,0.05,55,,,,SiO2,Yes,
Ti,EDS,K series,0.09,0.00093,0.09,0.01,0.07,,,,Ti,Yes,
Al,,,,,0,0,,,,,,,
Si,,,,,0,0,,,,,,,
Cr,EDS,K series,0.18,0.00178,0.15,0.01,0.1,,,,Cr,Yes,
Fe,EDS,K series,74.28,0.67519,71.63,0.09,44.83,,,,Fayalite,No,8/13/24 19:59
Total,,,,,97.05,,100,,,,,,
,,,,,,,,,,,,,
mac_rutile,,,,,,,,,,,,,
Element,Signal Type,Line,Apparent Concentration,k Ratio,Wt%,Wt% Sigma,Atomic %,Oxide %,Oxide % Sigma,Number of Ions,Standard Name,Factory Standard,Standardization Date
O,EDS,K series,10.13,0.03408,39.84,0.23,66.15,,,,SiO2,Yes,
Al,,,,,0,0,,,,,,,
Ti,EDS,K series,55.3,0.55303,60.05,0.06,33.3,,,,Ti,Yes,
Si,,,,,0,0,,,,,,,
V,EDS,K series,0.35,0.00345,0.38,0.03,0.2,,,,V,Yes,
Fe,EDS,K series,0.66,0.00599,0.73,0.02,0.35,,,,Fayalite,No,8/13/24 19:59
Total,,,,,101,,100,,,,,,
,,,,,,,,,,,,,
,,,,,,,,,,,,,
,,,,,,,,,,,,,
Fe_metal_berkeley,,,,,,,,,,,,,
Element,Signal Type,Line,Apparent Concentration,k Ratio,Wt%,Wt% Sigma,Atomic %,Oxide %,Oxide % Sigma,Number of Ions,Standard Name,Factory Standard,Standardization Date
Fe,EDS,K series,109.22,0.99285,99.28,0.1,100,,,,Fayalite,No,8/13/24 19:59
Total,,,,,99.28,,100,,,,,,
,,,,,,,,,,,,,
,,,,,,,,,,,,,
,,,,,,,,,,,,,
hematite_elba_5s,,,,,,,,,,,,,
Element,Signal Type,Line,Apparent Concentration,k Ratio,Wt%,Wt% Sigma,Atomic %,Oxide %,Oxide % Sigma,Number of Ions,Standard Name,Factory Standard,Standardization Date
O,EDS,K series,42.28,0.14227,27.5,0.16,58.23,,,,SiO2,Yes,
Al,EDS,K series,0.21,0.00151,0.43,0.04,0.54,,,,Al2O3,Yes,
Si,,,,,0,0,,,,,,,
Ti,,,,,0,0,,,,,,,
Fe,EDS,K series,70.05,0.63677,67.97,0.25,41.23,,,,Fayalite,No,8/13/24 19:59
Total,,,,,95.91,,100,,,,,,
,,,,,,,,,,,,,
,,,,,,,,,,,,,
hematite_elba_10s,,,,,,,,,,,,,
Element,Signal Type,Line,Apparent Concentration,k Ratio,Wt%,Wt% Sigma,Atomic %,Oxide %,Oxide % Sigma,Number of Ions,Standard Name,Factory Standard,Standardization Date
O,EDS,K series,41.72,0.14039,27.18,0.12,57.93,,,,SiO2,Yes,
Al,EDS,K series,0.21,0.00148,0.43,0.03,0.54,,,,Al2O3,Yes,
Si,,,,,0,0,,,,,,,
Ti,,,,,0,0,,,,,,,
Fe,EDS,K series,70.13,0.63747,68.01,0.18,41.53,,,,Fayalite,No,8/13/24 19:59
Total,,,,,95.61,,100,,,,,,
,,,,,,,,,,,,,
,,,,,,,,,,,,,
hematite_elba_30s,,,,,,,,,,,,,
Element,Signal Type,Line,Apparent Concentration,k Ratio,Wt%,Wt% Sigma,Atomic %,Oxide %,Oxide % Sigma,Number of Ions,Standard Name,Factory Standard,Standardization Date
O,EDS,K series,43.61,0.14675,28.38,0.17,58.2,,,,SiO2,Yes,
Ti,,,,,0,0,,,,,,,
Si,,,,,0,0,,,,,,,
Al,EDS,K series,0.22,0.00157,0.45,0.04,0.55,,,,Al2O3,Yes,
Fe,EDS,K series,72.37,0.65784,70.22,0.25,41.26,,,,Fayalite,No,8/13/24 19:59
Total,,,,,99.05,,100,,,,,,
,,,,,,,,,,,,,
,,,,,,,,,,,,,
hematite_elba_45s,,,,,,,,,,,,,
Element,Signal Type,Line,Apparent Concentration,k Ratio,Wt%,Wt% Sigma,Atomic %,Oxide %,Oxide % Sigma,Number of Ions,Standard Name,Factory Standard,Standardization Date
O,EDS,K series,43.03,0.14481,28.06,0.06,57.97,,,,SiO2,Yes,
Al,EDS,K series,0.22,0.00157,0.45,0.01,0.55,,,,Al2O3,Yes,
Ti,,,,,0,0,,,,,,,
Si,EDS,K series,0.06,0.0003,0.06,0.01,0.07,,,,Forsterite,No,8/13/24 20:00
Fe,EDS,K series,72.11,0.65549,69.95,0.08,41.4,,,,Fayalite,No,8/13/24 19:59
Total,,,,,98.52,,100,,,,,,
,,,,,,,,,,,,,
hematite_elba_60s,,,,,,,,,,,,,
Element,Signal Type,Line,Apparent Concentration,k Ratio,Wt%,Wt% Sigma,Atomic %,Oxide %,Oxide % Sigma,Number of Ions,Standard Name,Factory Standard,Standardization Date
O,EDS,K series,43.19,0.14533,28.14,0.05,58.06,,,,SiO2,Yes,
Al,EDS,K series,0.22,0.00158,0.45,0.01,0.56,,,,Al2O3,Yes,
Ti,,,,,0,0,,,,,,,
Si,EDS,K series,0.03,0.00017,0.03,0.01,0.04,,,,Forsterite,No,8/13/24 20:00
Fe,EDS,K series,72.09,0.6553,69.94,0.07,41.34,,,,Fayalite,No,8/13/24 19:59
W,EDS,L series,0.01,0.00007,0.01,0.06,0,,,,W,Yes,
Total,,,,,98.58,,100,,,,,,
,,,,,,,,,,,,,
,,,,,,,,,,,,,
mag_ph_5s,,,,,,,,,,,,,
Element,Signal Type,Line,Apparent Concentration,k Ratio,Wt%,Wt% Sigma,Atomic %,Oxide %,Oxide % Sigma,Number of Ions,Standard Name,Factory Standard,Standardization Date
O,EDS,K series,38.79,0.13054,26.08,0.17,54.35,,,,SiO2,Yes,
Al,EDS,K series,1.03,0.00742,2.13,0.06,2.63,,,,Al2O3,Yes,
Ti,,,,,0,0,,,,,,,
Si,,,,,0,0,,,,,,,
Fe,EDS,K series,74.51,0.67733,72.05,0.26,43.02,,,,Fayalite,No,8/13/24 19:59
Total,,,,,100.25,,100,,,,,,
,,,,,,,,,,,,,
,,,,,,,,,,,,,
mag_ph_10s,,,,,,,,,,,,,
Element,Signal Type,Line,Apparent Concentration,k Ratio,Wt%,Wt% Sigma,Atomic %,Oxide %,Oxide % Sigma,Number of Ions,Standard Name,Factory Standard,Standardization Date
O,EDS,K series,38.7,0.13021,26.04,0.12,54.38,,,,SiO2,Yes,
Al,EDS,K series,1.02,0.00736,2.11,0.04,2.61,,,,Al2O3,Yes,
Si,EDS,K series,0.08,0.00041,0.09,0.02,0.1,,,,Forsterite,No,8/13/24 20:00
Ti,,,,,0,0,,,,,,,
Fe,EDS,K series,74.16,0.67412,71.72,0.18,42.91,,,,Fayalite,No,8/13/24 19:59
Total,,,,,99.95,,100,,,,,,
,,,,,,,,,,,,,
mag_ph_30s,,,,,,,,,,,,,
Element,Signal Type,Line,Apparent Concentration,k Ratio,Wt%,Wt% Sigma,Atomic %,Oxide %,Oxide % Sigma,Number of Ions,Standard Name,Factory Standard,Standardization Date
O,EDS,K series,38.83,0.13066,26.1,0.07,54.43,,,,SiO2,Yes,
Al,EDS,K series,0.99,0.00713,2.04,0.02,2.52,,,,Al2O3,Yes,
Si,EDS,K series,0.07,0.00037,0.08,0.01,0.09,,,,Forsterite,No,8/13/24 20:00
Ti,,,,,0,0,,,,,,,
Fe,EDS,K series,74.34,0.67577,71.9,0.11,42.95,,,,Fayalite,No,8/13/24 19:59
Total,,,,,100.12,,100,,,,,,
,,,,,,,,,,,,,
,,,,,,,,,,,,,
mag_ph_45s,,,,,,,,,,,,,
Element,Signal Type,Line,Apparent Concentration,k Ratio,Wt%,Wt% Sigma,Atomic %,Oxide %,Oxide % Sigma,Number of Ions,Standard Name,Factory Standard,Standardization Date
O,EDS,K series,39.07,0.13148,26.23,0.07,54.6,,,,SiO2,Yes,
Al,EDS,K series,0.98,0.00702,2.01,0.02,2.48,,,,Al2O3,Yes,
Si,EDS,K series,0.05,0.00028,0.06,0.01,0.07,,,,Forsterite,No,8/13/24 20:00
Ti,,,,,0,0,,,,,,,
Fe,EDS,K series,74.3,0.67539,71.87,0.1,42.85,,,,Fayalite,No,8/13/24 19:59
Total,,,,,100.17,,100,,,,,,
,,,,,,,,,,,,,
mag_ph_60,,,,,,,,,,,,,
Element,Signal Type,Line,Apparent Concentration,k Ratio,Wt%,Wt% Sigma,Atomic %,Oxide %,Oxide % Sigma,Number of Ions,Standard Name,Factory Standard,Standardization Date
O,EDS,K series,38.95,0.13106,26.18,0.05,54.5,,,,SiO2,Yes,
Al,EDS,K series,0.99,0.00714,2.04,0.02,2.52,,,,Al2O3,Yes,
Si,EDS,K series,0.07,0.00038,0.08,0.01,0.09,,,,Forsterite,No,8/13/24 20:00
Ti,,,,,0,0,,,,,,,
Fe,EDS,K series,74.35,0.67586,71.91,0.07,42.89,,,,Fayalite,No,8/13/24 19:59
Total,,,,,100.21,,100,,,,,,
,,,,,,,,,,,,,
,,,,,,,,,,,,,
mag_mg_01,,,,,,,,,,,,,
Element,Signal Type,Line,Apparent Concentration,k Ratio,Wt%,Wt% Sigma,Atomic %,Oxide %,Oxide % Sigma,Number of Ions,Standard Name,Factory Standard,Standardization Date
O,EDS,K series,38.03,0.12797,25.8,0.07,54.37,,,,SiO2,Yes,
Al,EDS,K series,0.74,0.00532,1.53,0.02,1.91,,,,Al2O3,Yes,
Si,EDS,K series,0.05,0.00024,0.05,0.01,0.06,,,,Forsterite,No,8/13/24 20:00
Ti,EDS,K series,0.06,0.00061,0.06,0.01,0.04,,,,Ti,Yes,
V,EDS,K series,0.17,0.00168,0.16,0.01,0.11,,,,V,Yes,
Cr,EDS,K series,0.11,0.0011,0.1,0.01,0.06,,,,Cr,Yes,
Fe,EDS,K series,74.45,0.67677,71.96,0.11,43.45,,,,Fayalite,No,8/13/24 19:59
Total,,,,,99.66,,100,,,,,,
,,,,,,,,,,,,,
,,,,,,,,,,,,,
mag_mg_02,,,,,,,,,,,,,
Element,Signal Type,Line,Apparent Concentration,k Ratio,Wt%,Wt% Sigma,Atomic %,Oxide %,Oxide % Sigma,Number of Ions,Standard Name,Factory Standard,Standardization Date
O,EDS,K series,37.89,0.12751,25.85,0.07,54.32,,,,SiO2,Yes,
Al,EDS,K series,0.84,0.00605,1.74,0.02,2.16,,,,Al2O3,Yes,
Ti,EDS,K series,0.12,0.0012,0.12,0.01,0.08,,,,Ti,Yes,
Si,,,,,0,0,,,,,,,
V,EDS,K series,0.19,0.00191,0.18,0.01,0.12,,,,V,Yes,
Cr,EDS,K series,0.19,0.00193,0.17,0.02,0.11,,,,Cr,Yes,
Fe,EDS,K series,74.23,0.67479,71.79,0.1,43.21,,,,Fayalite,No,8/13/24 19:59
Total,,,,,99.85,,100,,,,,,
,,,,,,,,,,,,,
,,,,,,,,,,,,,
mag_mg_03,,,,,,,,,,,,,
Element,Signal Type,Line,Apparent Concentration,k Ratio,Wt%,Wt% Sigma,Atomic %,Oxide %,Oxide % Sigma,Number of Ions,Standard Name,Factory Standard,Standardization Date
O,EDS,K series,38.81,0.13059,25.93,0.07,55.5,,,,SiO2,Yes,
Al,,,,,0,0,,,,,,,
Si,EDS,K series,0.06,0.00032,0.07,0.01,0.08,,,,Forsterite,No,8/13/24 20:00
Ti,EDS,K series,0.1,0.001,0.1,0.01,0.07,,,,Ti,Yes,
V,EDS,K series,0.18,0.00177,0.17,0.01,0.11,,,,V,Yes,
Cr,EDS,K series,0.25,0.00251,0.22,0.02,0.14,,,,Cr,Yes,
Fe,EDS,K series,74.45,0.67672,71.9,0.11,44.09,,,,Fayalite,No,8/13/24 19:59
Total,,,,,98.38,,100,,,,,,
,,,,,,,,,,,,,
,,,,,,,,,,,,,
,,,,,,,,,,,,,
mag_mg_04,,,,,,,,,,,,,
Element,Signal Type,Line,Apparent Concentration,k Ratio,Wt%,Wt% Sigma,Atomic %,Oxide %,Oxide % Sigma,Number of Ions,Standard Name,Factory Standard,Standardization Date
O,EDS,K series,37.78,0.12712,25.19,0.12,54.95,,,,SiO2,Yes,
Al,,,,,0,0,,,,,,,
Si,,,,,0,0,,,,,,,
Ti,EDS,K series,0.08,0.00078,0.08,0.02,0.06,,,,Ti,Yes,
V,EDS,K series,0.14,0.00142,0.13,0.03,0.09,,,,V,Yes,
Cr,EDS,K series,0.21,0.00213,0.18,0.03,0.12,,,,Cr,Yes,
Fe,EDS,K series,74.28,0.67521,71.65,0.18,44.77,,,,Fayalite,No,8/13/24 19:59
Total,,,,,97.24,,100,,,,,,
,,,,,,,,,,,,,
,,,,,,,,,,,,,
,,,,,,,,,,,,,
mag_01,,,,,,,,,,,,,
Element,Signal Type,Line,Apparent Concentration,k Ratio,Wt%,Wt% Sigma,Atomic %,Oxide %,Oxide % Sigma,Number of Ions,Standard Name,Factory Standard,Standardization Date
O,EDS,K series,31.72,0.10672,20.8,0.1,55.82,,,,SiO2,Yes,
Al,,,,,0,0,,,,,,,
Ti,,,,,0,0,,,,,,,
Si,,,,,0,0,,,,,,,
Fe,EDS,K series,59.53,0.54114,57.46,0.16,44.18,,,,Fayalite,No,8/13/24 19:59
Total,,,,,78.26,,100,,,,,,
,,,,,,,,,,,,,
hem_01,,,,,,,,,,,,,
Element,Signal Type,Line,Apparent Concentration,k Ratio,Wt%,Wt% Sigma,Atomic %,Oxide %,Oxide % Sigma,Number of Ions,Standard Name,Factory Standard,Standardization Date
O,EDS,K series,19.49,0.06557,12.57,0.08,59.11,,,,SiO2,Yes,
Al,,,,,0,0,,,,,,,
Fe,EDS,K series,31.27,0.28422,30.36,0.12,40.89,,,,Fayalite,No,8/13/24 19:59
Si,,,,,0,0,,,,,,,
Ti,,,,,0,0,,,,,,,
Total,,,,,42.93,,100,,,,,,
,,,,,,,,,,,,,
,,,,,,,,,,,,,
hem_02,,,,,,,,,,,,,
Element,Signal Type,Line,Apparent Concentration,k Ratio,Wt%,Wt% Sigma,Atomic %,Oxide %,Oxide % Sigma,Number of Ions,Standard Name,Factory Standard,Standardization Date
O,EDS,K series,35.62,0.11988,23.15,0.11,58.02,,,,SiO2,Yes,
Fe,EDS,K series,60.31,0.54822,58.43,0.16,41.96,,,,Fayalite,No,8/13/24 19:59
Al,,,,,0,0,,,,,,,
Si,,,,,0,0,,,,,,,
Ti,,,,,0,0,,,,,,,
W,EDS,L series,0.05,0.00052,0.08,0.14,0.02,,,,W,Yes,
Total,,,,,81.66,,100,,,,,,
,,,,,,,,,,,,,
hem_03,,,,,,,,,,,,,
Element,Signal Type,Line,Apparent Concentration,k Ratio,Wt%,Wt% Sigma,Atomic %,Oxide %,Oxide % Sigma,Number of Ions,Standard Name,Factory Standard,Standardization Date
O,EDS,K series,42.24,0.14215,27.42,0.12,57.89,,,,SiO2,Yes,
Al,,,,,0,0,,,,,,,
Ti,,,,,0,0,,,,,,,
Si,,,,,0,0,,,,,,,
Fe,EDS,K series,71.88,0.65338,69.64,0.18,42.11,,,,Fayalite,No,8/13/24 19:59
Total,,,,,97.06,,100,,,,,,
,,,,,,,,,,,,,
,,,,,,,,,,,,,
,,,,,,,,,,,,,
Ill_01,,,,,,,,,,,,,
Element,Signal Type,Line,Apparent Concentration,k Ratio,Wt%,Wt% Sigma,Atomic %,Oxide %,Oxide % Sigma,Number of Ions,Standard Name,Factory Standard,Standardization Date
O,EDS,K series,16.63,0.05597,32.99,0.24,60.82,,,,SiO2,Yes,
Al,,,,,0,0,,,,,,,
Ti,EDS,K series,27.33,0.27332,28.67,0.09,17.65,,,,Ti,Yes,
Si,,,,,0,0,,,,,,,
Mn,EDS,K series,3.14,0.03144,3.67,0.06,1.97,,,,Mn,Yes,
Fe,EDS,K series,35.63,0.32392,36.6,0.14,19.32,,,,Fayalite,No,8/13/24 19:59
Nb,EDS,L series,0.56,0.00561,0.74,0.06,0.24,,,,Nb,Yes,
Total,,,,,102.68,,100,,,,,,
,,,,,,,,,,,,,
,,,,,,,,,,,,,
Ill_02,,,,,,,,,,,,,
Element,Signal Type,Line,Apparent Concentration,k Ratio,Wt%,Wt% Sigma,Atomic %,Oxide %,Oxide % Sigma,Number of Ions,Standard Name,Factory Standard,Standardization Date
O,EDS,K series,16.71,0.05624,33.34,0.25,61.1,,,,SiO2,Yes,
Ti,EDS,K series,27.57,0.27571,28.94,0.09,17.72,,,,Ti,Yes,
Al,,,,,0,0,,,,,,,
Si,,,,,0,0,,,,,,,
Mn,EDS,K series,3.22,0.03218,3.76,0.06,2.01,,,,Mn,Yes,
Fe,EDS,K series,35.11,0.31919,36.1,0.14,18.95,,,,Fayalite,No,8/13/24 19:59
Nb,EDS,L series,0.55,0.00548,0.73,0.06,0.23,,,,Nb,Yes,
Total,,,,,102.86,,100,,,,,,
,,,,,,,,,,,,,
,,,,,,,,,,,,,
,,,,,,,,,,,,,
,,,,,,,,,,,,,
goethite_01,,,,,,,,,,,,,
Element,Signal Type,Line,Apparent Concentration,k Ratio,Wt%,Wt% Sigma,Atomic %,Oxide %,Oxide % Sigma,Number of Ions,Standard Name,Factory Standard,Standardization Date
O,EDS,K series,54.14,0.18217,34.78,0.13,66.96,,,,SiO2,Yes,
Si,EDS,K series,0.51,0.00265,0.53,0.02,0.58,,,,Forsterite,No,8/13/24 20:00
Ti,,,,,0,0,,,,,,,
Al,,,,,0,0,,,,,,,
P,EDS,K series,1.43,0.00799,1.32,0.03,1.31,,,,GaP,Yes,
Ca,EDS,K series,0.14,0.00118,0.12,0.02,0.09,,,,Diopside,No,8/13/24 20:00
Mn,EDS,K series,0.1,0.00104,0.12,0.03,0.06,,,,Mn,Yes,
Fe,EDS,K series,56.65,0.51496,56.19,0.16,30.99,,,,Fayalite,No,8/13/24 19:59
Total,,,,,93.05,,100,,,,,,
,,,,,,,,,,,,,
,,,,,,,,,,,,,
,,,,,,,,,,,,,
goethite_02,,,,,,,,,,,,,
Element,Signal Type,Line,Apparent Concentration,k Ratio,Wt%,Wt% Sigma,Atomic %,Oxide %,Oxide % Sigma,Number of Ions,Standard Name,Factory Standard,Standardization Date
O,EDS,K series,53.87,0.18129,34.75,0.13,66.86,,,,SiO2,Yes,
Si,EDS,K series,0.36,0.00187,0.37,0.02,0.41,,,,Forsterite,No,8/13/24 20:00
Al,,,,,0,0,,,,,,,
Ti,,,,,0,0,,,,,,,
P,EDS,K series,1.76,0.00983,1.62,0.03,1.61,,,,GaP,Yes,
Ca,EDS,K series,0.14,0.00119,0.12,0.02,0.09,,,,Diopside,No,8/13/24 20:00
Fe,EDS,K series,56.77,0.51602,56.31,0.16,31.03,,,,Fayalite,No,8/13/24 19:59
Total,,,,,93.17,,100,,,,,,
,,,,,,,,,,,,,
,,,,,,,,,,,,,
goethite_03,,,,,,,,,,,,,
Element,Signal Type,Line,Apparent Concentration,k Ratio,Wt%,Wt% Sigma,Atomic %,Oxide %,Oxide % Sigma,Number of Ions,Standard Name,Factory Standard,Standardization Date
O,EDS,K series,56.01,0.18848,35.89,0.13,67.39,,,,SiO2,Yes,
Si,EDS,K series,0.41,0.00211,0.42,0.02,0.45,,,,Forsterite,No,8/13/24 20:00
Al,,,,,0,0,,,,,,,
Ti,,,,,0,0,,,,,,,
P,EDS,K series,1.64,0.00916,1.51,0.03,1.46,,,,GaP,Yes,
Ca,EDS,K series,0.12,0.00105,0.11,0.02,0.08,,,,Diopside,No,8/13/24 20:00
Mn,EDS,K series,0.12,0.00118,0.13,0.03,0.07,,,,Mn,Yes,
Fe,EDS,K series,57.19,0.5199,56.79,0.16,30.55,,,,Fayalite,No,8/13/24 19:59
Total,,,,,94.84,,100,,,,,,

File: data/eds/point_data/20241218_FeTiOx.csv
Hematite_370_01,,,,,,,,,,,,,
Element,Signal Type,Line,Apparent Concentration,k Ratio,Wt%,Wt% Sigma,Atomic %,Oxide %,Oxide % Sigma,Number of Ions,Standard Name,Factory Standard,Standardization Date
O,EDS,K series,32.45,0.14901,28.6449,0.0696,58.998,,,,Fayalite,No,12/18/24 21:31
Al,EDS,K series,0.06,0.00033,0.094,0.0153,0.1147,,,,Nepheline,No,12/9/24 21:18
Si,EDS,K series,0.08,0.00042,0.0855,0.0135,0.1004,,,,Forsterite,No,12/9/24 20:00
Fe,EDS,K series,71.17,0.64697,69.1252,0.1025,40.7868,,,,Fayalite,No,12/18/24 21:31
Total,,,,,97.9496,,100,,,,,,
,,,,,,,,,,,,,
Hematite_370_02,,,,,,,,,,,,,
Element,Signal Type,Line,Apparent Concentration,k Ratio,Wt%,Wt% Sigma,Atomic %,Oxide %,Oxide % Sigma,Number of Ions,Standard Name,Factory Standard,Standardization Date
O,EDS,K series,32.62,0.1498,28.7501,0.0696,59.0915,,,,Fayalite,No,12/18/24 21:31
Al,EDS,K series,0.03,0.00017,0.0491,0.0151,0.0599,,,,Nepheline,No,12/9/24 21:18
Si,EDS,K series,0.03,0.00018,0.0369,0.0134,0.0432,,,,Forsterite,No,12/9/24 20:00
Fe,EDS,K series,71.36,0.64864,69.3009,0.1026,40.8054,,,,Fayalite,No,12/18/24 21:31
Total,,,,,98.1369,,100,,,,,,
,,,,,,,,,,,,,
,,,,,,,,,,,,,
Hematite_370_03,,,,,,,,,,,,,
Element,Signal Type,Line,Apparent Concentration,k Ratio,Wt%,Wt% Sigma,Atomic %,Oxide %,Oxide % Sigma,Number of Ions,Standard Name,Factory Standard,Standardization Date
O,EDS,K series,32.65,0.14994,28.9078,0.07,59.1597,,,,Fayalite,No,12/18/24 21:31
Al,EDS,K series,0.1,0.00059,0.1704,0.0155,0.2068,,,,Nepheline,No,12/9/24 21:18
Si,EDS,K series,0.06,0.00033,0.0673,0.0133,0.0785,,,,Forsterite,No,12/9/24 20:00
Ca,EDS,K series,0.07,0.00056,0.0568,0.0113,0.0464,,,,Diopside,No,12/9/24 20:18
Fe,EDS,K series,71.1,0.64631,69.0944,0.1025,40.5086,,,,Fayalite,No,12/18/24 21:31
Total,,,,,98.2967,,100,,,,,,
,,,,,,,,,,,,,
,,,,,,,,,,,,,
,,,,,,,,,,,,,
Hematite_370_04,,,,,,,,,,,,,
Element,Signal Type,Line,Apparent Concentration,k Ratio,Wt%,Wt% Sigma,Atomic %,Oxide %,Oxide % Sigma,Number of Ions,Standard Name,Factory Standard,Standardization Date
O,EDS,K series,32.24,0.14804,28.8499,0.0703,59.1841,,,,Fayalite,No,12/18/24 21:31
Si,EDS,K series,0.08,0.00041,0.0849,0.0138,0.0992,,,,Forsterite,No,12/9/24 20:00
Ca,EDS,K series,0.18,0.00156,0.1584,0.0117,0.1298,,,,Diopside,No,12/9/24 20:18
Fe,EDS,K series,71,0.64541,68.9579,0.1024,40.5264,,,,Fayalite,No,12/18/24 21:31
W,EDS,L series,0.23,0.00231,0.3393,0.088,0.0606,,,,W,Yes,
Total,,,,,98.3905,,100,,,,,,
,,,,,,,,,,,,,
Hematite_370_05,,,,,,,,,,,,,
Element,Signal Type,Line,Apparent Concentration,k Ratio,Wt%,Wt% Sigma,Atomic %,Oxide %,Oxide % Sigma,Number of Ions,Standard Name,Factory Standard,Standardization Date
O,EDS,K series,32.1,0.1474,28.4664,0.0696,58.8434,,,,Fayalite,No,12/18/24 21:31
Ca,EDS,K series,0.05,0.00045,0.0452,0.0112,0.0373,,,,Diopside,No,12/9/24 20:18
Fe,EDS,K series,71.5,0.64996,69.382,0.1025,41.087,,,,Fayalite,No,12/18/24 21:31
W,EDS,L series,0.12,0.00122,0.1798,0.0866,0.0323,,,,W,Yes,
Total,,,,,98.0734,,100,,,,,,
,,,,,,,,,,,,,
Hematite_370_06,,,,,,,,,,,,,
Element,Signal Type,Line,Apparent Concentration,k Ratio,Wt%,Wt% Sigma,Atomic %,Oxide %,Oxide % Sigma,Number of Ions,Standard Name,Factory Standard,Standardization Date
O,EDS,K series,32.29,0.14826,28.6675,0.0698,59.021,,,,Fayalite,No,12/18/24 21:31
Al,EDS,K series,0.03,0.00019,0.0533,0.015,0.0651,,,,Nepheline,No,12/9/24 21:18
Fe,EDS,K series,71.36,0.6487,69.2419,0.1025,40.8394,,,,Fayalite,No,12/18/24 21:31
W,EDS,L series,0.28,0.00283,0.4155,0.0873,0.0744,,,,W,Yes,
Total,,,,,98.3782,,100,,,,,,
,,,,,,,,,,,,,
,,,,,,,,,,,,,
Hematite_370_07,,,,,,,,,,,,,
Element,Signal Type,Line,Apparent Concentration,k Ratio,Wt%,Wt% Sigma,Atomic %,Oxide %,Oxide % Sigma,Number of Ions,Standard Name,Factory Standard,Standardization Date
O,EDS,K series,32.51,0.14927,28.6588,0.0695,59.0058,,,,Fayalite,No,12/18/24 21:31
Si,EDS,K series,0.06,0.00029,0.0588,0.0131,0.069,,,,Forsterite,No,12/9/24 20:00
Fe,EDS,K series,71.46,0.64956,69.3842,0.1026,40.9252,,,,Fayalite,No,12/18/24 21:31
Total,,,,,98.1018,,100,,,,,,
,,,,,,,,,,,,,
,,,,,,,,,,,,,
,,,,,,,,,,,,,
Hematite_370_08,,,,,,,,,,,,,
Element,Signal Type,Line,Apparent Concentration,k Ratio,Wt%,Wt% Sigma,Atomic %,Oxide %,Oxide % Sigma,Number of Ions,Standard Name,Factory Standard,Standardization Date
O,EDS,K series,32.74,0.15036,29.0158,0.0702,59.2333,,,,Fayalite,No,12/18/24 21:31
Si,EDS,K series,0.11,0.00059,0.1211,0.0133,0.1408,,,,Forsterite,No,12/9/24 20:00
Ca,EDS,K series,0.1,0.0009,0.0908,0.0115,0.074,,,,Diopside,No,12/9/24 20:18
Fe,EDS,K series,71.35,0.64861,69.3402,0.1027,40.5518,,,,Fayalite,No,12/18/24 21:31
Total,,,,,98.568,,100,,,,,,
,,,,,,,,,,,,,
Hematite_370_09,,,,,,,,,,,,,
Element,Signal Type,Line,Apparent Concentration,k Ratio,Wt%,Wt% Sigma,Atomic %,Oxide %,Oxide % Sigma,Number of Ions,Standard Name,Factory Standard,Standardization Date
O,EDS,K series,32.32,0.14841,28.7585,0.0702,59.0793,,,,Fayalite,No,12/18/24 21:31
Si,EDS,K series,0.1,0.0005,0.1025,0.0132,0.12,,,,Forsterite,No,12/9/24 20:00
Ca,EDS,K series,0.18,0.00151,0.1524,0.0116,0.125,,,,Diopside,No,12/9/24 20:18
Fe,EDS,K series,71.13,0.64661,69.1152,0.1025,40.6758,,,,Fayalite,No,12/18/24 21:31
Total,,,,,98.1287,,100,,,,,,
,,,,,,,,,,,,,
Hematite_370_10,,,,,,,,,,,,,
Element,Signal Type,Line,Apparent Concentration,k Ratio,Wt%,Wt% Sigma,Atomic %,Oxide %,Oxide % Sigma,Number of Ions,Standard Name,Factory Standard,Standardization Date
O,EDS,K series,31.84,0.1462,28.1303,0.069,58.5316,,,,Fayalite,No,12/18/24 21:31
Al,EDS,K series,0.04,0.00025,0.0707,0.015,0.0872,,,,Nepheline,No,12/9/24 21:18
Fe,EDS,K series,71.56,0.65048,69.4215,0.1025,41.3812,,,,Fayalite,No,12/18/24 21:31
Total,,,,,97.6225,,100,,,,,,
,,,,,,,,,,,,,
,,,,,,,,,,,,,
Magnetite_01,,,,,,,,,,,,,
Element,Signal Type,Line,Apparent Concentration,k Ratio,Wt%,Wt% Sigma,Atomic %,Oxide %,Oxide % Sigma,Number of Ions,Standard Name,Factory Standard,Standardization Date
O,EDS,K series,30.21,0.13873,26.9922,0.0689,56.5858,,,,Fayalite,No,12/18/24 21:31
Al,EDS,K series,0.07,0.00042,0.1227,0.0157,0.1525,,,,Nepheline,No,12/9/24 21:18
Si,EDS,K series,0.07,0.00037,0.0758,0.0133,0.0905,,,,Forsterite,No,12/9/24 20:00
Fe,EDS,K series,74.34,0.67575,71.8841,0.1042,43.1712,,,,Fayalite,No,12/18/24 21:31
Total,,,,,99.0748,,100,,,,,,
,,,,,,,,,,,,,
Magnetite_02,,,,,,,,,,,,,
Element,Signal Type,Line,Apparent Concentration,k Ratio,Wt%,Wt% Sigma,Atomic %,Oxide %,Oxide % Sigma,Number of Ions,Standard Name,Factory Standard,Standardization Date
O,EDS,K series,30.3,0.13913,27.0922,0.069,56.6186,,,,Fayalite,No,12/18/24 21:31
Al,EDS,K series,0.15,0.00087,0.251,0.0163,0.311,,,,Nepheline,No,12/9/24 21:18
Si,EDS,K series,0.06,0.00033,0.0684,0.0134,0.0815,,,,Forsterite,No,12/9/24 20:00
Fe,EDS,K series,74.23,0.6748,71.8041,0.1041,42.989,,,,Fayalite,No,12/18/24 21:31
Total,,,,,99.2157,,100,,,,,,
,,,,,,,,,,,,,
,,,,,,,,,,,,,
Magnetite_03,,,,,,,,,,,,,
Element,Signal Type,Line,Apparent Concentration,k Ratio,Wt%,Wt% Sigma,Atomic %,Oxide %,Oxide % Sigma,Number of Ions,Standard Name,Factory Standard,Standardization Date
O,EDS,K series,30.54,0.14025,27.2283,0.069,56.8812,,,,Fayalite,No,12/18/24 21:31
Al,EDS,K series,0.1,0.00056,0.1626,0.0159,0.2014,,,,Nepheline,No,12/9/24 21:18
Fe,EDS,K series,74.13,0.67385,71.7119,0.1041,42.9174,,,,Fayalite,No,12/18/24 21:31
Total,,,,,99.1027,,100,,,,,,
,,,,,,,,,,,,,
Magnetite_04,,,,,,,,,,,,,
Element,Signal Type,Line,Apparent Concentration,k Ratio,Wt%,Wt% Sigma,Atomic %,Oxide %,Oxide % Sigma,Number of Ions,Standard Name,Factory Standard,Standardization Date
O,EDS,K series,30.09,0.13816,26.8752,0.0687,56.5697,,,,Fayalite,No,12/18/24 21:31
Al,EDS,K series,0.07,0.00042,0.1211,0.0156,0.1511,,,,Nepheline,No,12/9/24 21:18
Si,EDS,K series,0.05,0.00027,0.0551,0.0134,0.0661,,,,Forsterite,No,12/9/24 20:00
Fe,EDS,K series,74.12,0.67372,71.6622,0.1041,43.2131,,,,Fayalite,No,12/18/24 21:31
Total,,,,,98.7136,,100,,,,,,
,,,,,,,,,,,,,
Magnetite_05,,,,,,,,,,,,,
Element,Signal Type,Line,Apparent Concentration,k Ratio,Wt%,Wt% Sigma,Atomic %,Oxide %,Oxide % Sigma,Number of Ions,Standard Name,Factory Standard,Standardization Date
O,EDS,K series,29.99,0.13774,26.7992,0.0686,56.4365,,,,Fayalite,No,12/18/24 21:31
Al,EDS,K series,0.1,0.00058,0.1691,0.0158,0.2111,,,,Nepheline,No,12/9/24 21:18
Fe,EDS,K series,74.34,0.67576,71.8591,0.1041,43.3524,,,,Fayalite,No,12/18/24 21:31
Total,,,,,98.8274,,100,,,,,,
,,,,,,,,,,,,,
,,,,,,,,,,,,,
Magnetite_06,,,,,,,,,,,,,
Element,Signal Type,Line,Apparent Concentration,k Ratio,Wt%,Wt% Sigma,Atomic %,Oxide %,Oxide % Sigma,Number of Ions,Standard Name,Factory Standard,Standardization Date
O,EDS,K series,29.88,0.13721,26.7268,0.0684,56.3495,,,,Fayalite,No,12/18/24 21:31
Al,EDS,K series,0.08,0.00047,0.1363,0.0158,0.1704,,,,Nepheline,No,12/9/24 21:18
Si,EDS,K series,0.06,0.00031,0.064,0.0133,0.0768,,,,Forsterite,No,12/9/24 20:00
Fe,EDS,K series,74.35,0.67581,71.8599,0.1041,43.4033,,,,Fayalite,No,12/18/24 21:31
Total,,,,,98.787,,100,,,,,,
,,,,,,,,,,,,,
,,,,,,,,,,,,,
Magnetite_07,,,,,,,,,,,,,
Element,Signal Type,Line,Apparent Concentration,k Ratio,Wt%,Wt% Sigma,Atomic %,Oxide %,Oxide % Sigma,Number of Ions,Standard Name,Factory Standard,Standardization Date
O,EDS,K series,30.02,0.13787,26.8403,0.0686,56.5302,,,,Fayalite,No,12/18/24 21:31
Al,EDS,K series,0.11,0.00063,0.1811,0.0159,0.2262,,,,Nepheline,No,12/9/24 21:18
Si,EDS,K series,0.06,0.00029,0.0599,0.0133,0.0719,,,,Forsterite,No,12/9/24 20:00
Fe,EDS,K series,74,0.67263,71.5506,0.104,43.1717,,,,Fayalite,No,12/18/24 21:31
Total,,,,,98.632,,100,,,,,,
,,,,,,,,,,,,,
Magnetite_08,,,,,,,,,,,,,
Element,Signal Type,Line,Apparent Concentration,k Ratio,Wt%,Wt% Sigma,Atomic %,Oxide %,Oxide % Sigma,Number of Ions,Standard Name,Factory Standard,Standardization Date
O,EDS,K series,30.19,0.13862,26.9747,0.0688,56.5545,,,,Fayalite,No,12/18/24 21:31
Al,EDS,K series,0.08,0.00044,0.1275,0.0157,0.1585,,,,Nepheline,No,12/9/24 21:18
Si,EDS,K series,0.07,0.00034,0.0699,0.0133,0.0834,,,,Forsterite,No,12/9/24 20:00
Fe,EDS,K series,74.39,0.67623,71.9309,0.1042,43.2036,,,,Fayalite,No,12/18/24 21:31
Total,,,,,99.103,,100,,,,,,
,,,,,,,,,,,,,
Magnetite_09,,,,,,,,,,,,,
Element,Signal Type,Line,Apparent Concentration,k Ratio,Wt%,Wt% Sigma,Atomic %,Oxide %,Oxide % Sigma,Number of Ions,Standard Name,Factory Standard,Standardization Date
O,EDS,K series,30.24,0.13889,27.0315,0.069,56.5634,,,,Fayalite,No,12/18/24 21:31
Al,EDS,K series,0.1,0.00057,0.1642,0.0159,0.2037,,,,Nepheline,No,12/9/24 21:18
Si,EDS,K series,0.06,0.00032,0.066,0.0134,0.0787,,,,Forsterite,No,12/9/24 20:00
Fe,EDS,K series,74.45,0.67672,71.9887,0.1042,43.1542,,,,Fayalite,No,12/18/24 21:31
Total,,,,,99.2504,,100,,,,,,
,,,,,,,,,,,,,
Hematite_Elba_01,,,,,,,,,,,,,
Element,Signal Type,Line,Apparent Concentration,k Ratio,Wt%,Wt% Sigma,Atomic %,Oxide %,Oxide % Sigma,Number of Ions,Standard Name,Factory Standard,Standardization Date
O,EDS,K series,32.34,0.14853,28.5134,0.0695,58.8479,,,,Fayalite,No,12/18/24 21:31
Fe,EDS,K series,71.71,0.65188,69.6011,0.1028,41.1521,,,,Fayalite,No,12/18/24 21:31
Total,,,,,98.1144,,100,,,,,,
,,,,,,,,,,,,,
Hematite_Elba_02,,,,,,,,,,,,,
Element,Signal Type,Line,Apparent Concentration,k Ratio,Wt%,Wt% Sigma,Atomic %,Oxide %,Oxide % Sigma,Number of Ions,Standard Name,Factory Standard,Standardization Date
O,EDS,K series,32.78,0.15052,28.8558,0.0698,59.123,,,,Fayalite,No,12/18/24 21:31
Fe,EDS,K series,71.72,0.65191,69.6405,0.1028,40.877,,,,Fayalite,No,12/18/24 21:31
Total,,,,,98.4962,,100,,,,,,
,,,,,,,,,,,,,
Hematite_Elba_03,,,,,,,,,,,,,
Element,Signal Type,Line,Apparent Concentration,k Ratio,Wt%,Wt% Sigma,Atomic %,Oxide %,Oxide % Sigma,Number of Ions,Standard Name,Factory Standard,Standardization Date
O,EDS,K series,32.76,0.15042,28.8373,0.0698,59.1128,,,,Fayalite,No,12/18/24 21:31
Fe,EDS,K series,71.7,0.65178,69.6253,0.1028,40.8872,,,,Fayalite,No,12/18/24 21:31
Total,,,,,98.4626,,100,,,,,,
,,,,,,,,,,,,,
Hematite_Elba_04,,,,,,,,,,,,,
Element,Signal Type,Line,Apparent Concentration,k Ratio,Wt%,Wt% Sigma,Atomic %,Oxide %,Oxide % Sigma,Number of Ions,Standard Name,Factory Standard,Standardization Date
O,EDS,K series,33.06,0.15184,29.1014,0.0701,59.3012,,,,Fayalite,No,12/18/24 21:31
Si,EDS,K series,0.04,0.00023,0.0466,0.013,0.0541,,,,Forsterite,No,12/9/24 20:00
Fe,EDS,K series,71.67,0.65146,69.6244,0.1029,40.6447,,,,Fayalite,No,12/18/24 21:31
Total,,,,,98.7724,,100,,,,,,
,,,,,,,,,,,,,
,,,,,,,,,,,,,
,,,,,,,,,,,,,
Magnetite_oxpuck_01,,,,,,,,,,,,,
Element,Signal Type,Line,Apparent Concentration,k Ratio,Wt%,Wt% Sigma,Atomic %,Oxide %,Oxide % Sigma,Number of Ions,Standard Name,Factory Standard,Standardization Date
O,EDS,K series,29.7,0.13639,26.5845,0.0683,56.3118,,,,Fayalite,No,12/18/24 21:31
Al,EDS,K series,0.12,0.00069,0.2008,0.0158,0.2522,,,,Nepheline,No,12/9/24 21:18
Si,EDS,K series,0.06,0.0003,0.0616,0.0131,0.0743,,,,Forsterite,No,12/9/24 20:00
Fe,EDS,K series,73.92,0.67197,71.4563,0.1039,43.3616,,,,Fayalite,No,12/18/24 21:31
Total,,,,,98.3032,,100,,,,,,
,,,,,,,,,,,,,
,,,,,,,,,,,,,
Magnetite_oxpuck_02,,,,,,,,,,,,,
Element,Signal Type,Line,Apparent Concentration,k Ratio,Wt%,Wt% Sigma,Atomic %,Oxide %,Oxide % Sigma,Number of Ions,Standard Name,Factory Standard,Standardization Date
O,EDS,K series,29.34,0.13473,26.3848,0.0688,56.0817,,,,Fayalite,No,12/18/24 21:31
Al,EDS,K series,0.12,0.00068,0.1968,0.0157,0.248,,,,Nepheline,No,12/9/24 21:18
Si,EDS,K series,0.06,0.00032,0.0667,0.0131,0.0807,,,,Forsterite,No,12/9/24 20:00
Ti,EDS,K series,0.07,0.00061,0.0611,0.0133,0.0434,,,,TiO2,No,12/9/24 20:22
Fe,EDS,K series,74,0.6727,71.5137,0.1039,43.5462,,,,Fayalite,No,12/18/24 21:31
Total,,,,,98.223,,100,,,,,,
,,,,,,,,,,,,,
,,,,,,,,,,,,,
Magnetite_oxpuck_03,,,,,,,,,,,,,
Element,Signal Type,Line,Apparent Concentration,k Ratio,Wt%,Wt% Sigma,Atomic %,Oxide %,Oxide % Sigma,Number of Ions,Standard Name,Factory Standard,Standardization Date
O,EDS,K series,29.43,0.13514,26.4232,0.0689,56.1658,,,,Fayalite,No,12/18/24 21:31
Al,EDS,K series,0.11,0.00064,0.1865,0.0157,0.2351,,,,Nepheline,No,12/9/24 21:18
Ti,EDS,K series,0.06,0.00059,0.0588,0.0133,0.0417,,,,TiO2,No,12/9/24 20:22
Fe,EDS,K series,74.02,0.67287,71.5289,0.1038,43.5574,,,,Fayalite,No,12/18/24 21:31
Total,,,,,98.1973,,100,,,,,,
,,,,,,,,,,,,,
Magnetite_oxpuck_0,,,,,,,,,,,,,
Element,Signal Type,Line,Apparent Concentration,k Ratio,Wt%,Wt% Sigma,Atomic %,Oxide %,Oxide % Sigma,Number of Ions,Standard Name,Factory Standard,Standardization Date
O,EDS,K series,30.8,0.14146,27.5493,0.0703,57.0624,,,,Fayalite,No,12/18/24 21:31
Al,EDS,K series,0.12,0.00068,0.1973,0.016,0.2423,,,,Nepheline,No,12/9/24 21:18
Si,EDS,K series,0.05,0.00027,0.0554,0.0134,0.0654,,,,Forsterite,No,12/9/24 20:00
Ti,EDS,K series,0.06,0.00051,0.0505,0.0133,0.0349,,,,TiO2,No,12/9/24 20:22
Fe,EDS,K series,74.16,0.6741,71.7837,0.1042,42.595,,,,Fayalite,No,12/18/24 21:31
Total,,,,,99.6362,,100,,,,,,
,,,,,,,,,,,,,
,,,,,,,,,,,,,
Illmenite_01,,,,,,,,,,,,,
Element,Signal Type,Line,Apparent Concentration,k Ratio,Wt%,Wt% Sigma,Atomic %,Oxide %,Oxide % Sigma,Number of Ions,Standard Name,Factory Standard,Standardization Date
O,EDS,K series,13.05,0.05993,34.8154,0.1453,62.3834,,,,Fayalite,No,12/18/24 21:31
Ti,EDS,K series,29.39,0.27033,28.442,0.0516,17.0222,,,,TiO2,No,12/9/24 20:22
Mn,EDS,K series,3.36,0.03181,3.7195,0.0318,1.9409,,,,MnO,No,12/9/24 20:20
Fe,EDS,K series,34.88,0.31704,35.9044,0.0788,18.4305,,,,Fayalite,No,12/18/24 21:31
Nb,EDS,L series,0.54,0.00545,0.7227,0.0361,0.223,,,,Nb,Yes,
Total,,,,,103.6041,,100,,,,,,
,,,,,,,,,,,,,
Illmenite_02,,,,,,,,,,,,,
Element,Signal Type,Line,Apparent Concentration,k Ratio,Wt%,Wt% Sigma,Atomic %,Oxide %,Oxide % Sigma,Number of Ions,Standard Name,Factory Standard,Standardization Date
O,EDS,K series,12.71,0.05838,33.9659,0.1438,61.874,,,,Fayalite,No,12/18/24 21:31
Ti,EDS,K series,29.2,0.26855,28.2196,0.0514,17.1701,,,,TiO2,No,12/9/24 20:22
Mn,EDS,K series,3.32,0.0314,3.668,0.0316,1.9459,,,,MnO,No,12/9/24 20:20
Fe,EDS,K series,35.03,0.31839,36.0236,0.0789,18.7994,,,,Fayalite,No,12/18/24 21:31
Nb,EDS,L series,0.51,0.00506,0.6713,0.0361,0.2106,,,,Nb,Yes,
Total,,,,,102.5484,,100,,,,,,
,,,,,,,,,,,,,
Illmenite_03,,,,,,,,,,,,,
Element,Signal Type,Line,Apparent Concentration,k Ratio,Wt%,Wt% Sigma,Atomic %,Oxide %,Oxide % Sigma,Number of Ions,Standard Name,Factory Standard,Standardization Date
O,EDS,K series,12.25,0.05625,33.0408,0.1583,61.2637,,,,Fayalite,No,12/18/24 21:31
Ti,EDS,K series,29.01,0.26684,28.0136,0.0529,17.3492,,,,TiO2,No,12/9/24 20:22
V,EDS,K series,0.2,0.002,0.2082,0.0266,0.1212,,,,V,Yes,
Mn,EDS,K series,3.2,0.03026,3.5331,0.0314,1.9078,,,,MnO,No,12/9/24 20:20
Fe,EDS,K series,35.05,0.31863,36.0232,0.0788,19.135,,,,Fayalite,No,12/18/24 21:31
Nb,EDS,L series,0.53,0.00526,0.6986,0.036,0.2231,,,,Nb,Yes,
Total,,,,,101.5174,,100,,,,,,
,,,,,,,,,,,,,
,,,,,,,,,,,,,
Illmenite_04,,,,,,,,,,,,,
Element,Signal Type,Line,Apparent Concentration,k Ratio,Wt%,Wt% Sigma,Atomic %,Oxide %,Oxide % Sigma,Number of Ions,Standard Name,Factory Standard,Standardization Date
O,EDS,K series,12.38,0.05686,33.4844,0.1439,61.5505,,,,Fayalite,No,12/18/24 21:31
Ti,EDS,K series,29.46,0.271,28.4719,0.0516,17.4808,,,,TiO2,No,12/9/24 20:22
Mn,EDS,K series,3.31,0.0313,3.6575,0.0317,1.9579,,,,MnO,No,12/9/24 20:20
Fe,EDS,K series,34.68,0.31525,35.6708,0.0785,18.7843,,,,Fayalite,No,12/18/24 21:31
Nb,EDS,L series,0.54,0.00539,0.7155,0.0359,0.2265,,,,Nb,Yes,
Total,,,,,102,,100,,,,,,
,,,,,,,,,,,,,
,,,,,,,,,,,,,
,,,,,,,,,,,,,
Goethite_01,,,,,,,,,,,,,
Element,Signal Type,Line,Apparent Concentration,k Ratio,Wt%,Wt% Sigma,Atomic %,Oxide %,Oxide % Sigma,Number of Ions,Standard Name,Factory Standard,Standardization Date
O,EDS,K series,41.94,0.19258,36.6501,0.0762,67.8867,,,,Fayalite,No,12/18/24 21:31
Al,EDS,K series,0.11,0.00063,0.1725,0.0146,0.1894,,,,Nepheline,No,12/9/24 21:18
Si,EDS,K series,0.38,0.00195,0.3858,0.0136,0.407,,,,Forsterite,No,12/9/24 20:00
P,EDS,K series,1.21,0.00959,1.5799,0.017,1.5116,,,,Chlorapatite,No,12/9/24 20:13
Ca,EDS,K series,0.13,0.00113,0.1171,0.0111,0.0866,,,,Diopside,No,12/9/24 20:18
Fe,EDS,K series,56.69,0.51532,56.3817,0.094,29.9186,,,,Fayalite,No,12/18/24 21:31
Total,,,,,95.287,,100,,,,,,
,,,,,,,,,,,,,
Goethite_02,,,,,,,,,,,,,
Element,Signal Type,Line,Apparent Concentration,k Ratio,Wt%,Wt% Sigma,Atomic %,Oxide %,Oxide % Sigma,Number of Ions,Standard Name,Factory Standard,Standardization Date
O,EDS,K series,41.27,0.18953,35.8523,0.0753,67.1807,,,,Fayalite,No,12/18/24 21:31
Al,EDS,K series,0.07,0.0004,0.1109,0.0142,0.1232,,,,Nepheline,No,12/9/24 21:18
Si,EDS,K series,0.38,0.00198,0.3929,0.0136,0.4194,,,,Forsterite,No,12/9/24 20:00
P,EDS,K series,0.85,0.00673,1.114,0.0157,1.0782,,,,Chlorapatite,No,12/9/24 20:13
Ca,EDS,K series,0.11,0.00091,0.094,0.011,0.0703,,,,Diopside,No,12/9/24 20:18
Fe,EDS,K series,58.48,0.53156,57.9875,0.0951,31.1283,,,,Fayalite,No,12/18/24 21:31
Total,,,,,95.5516,,100,,,,,,
,,,,,,,,,,,,,
Goethite_03,,,,,,,,,,,,,
Element,Signal Type,Line,Apparent Concentration,k Ratio,Wt%,Wt% Sigma,Atomic %,Oxide %,Oxide % Sigma,Number of Ions,Standard Name,Factory Standard,Standardization Date
O,EDS,K series,41.5,0.19056,35.9793,0.0753,67.3152,,,,Fayalite,No,12/18/24 21:31
Al,EDS,K series,0.08,0.00043,0.1183,0.0143,0.1312,,,,Nepheline,No,12/9/24 21:18
Si,EDS,K series,0.37,0.00194,0.3858,0.0135,0.4112,,,,Forsterite,No,12/9/24 20:00
P,EDS,K series,0.85,0.00674,1.1154,0.0157,1.0779,,,,Chlorapatite,No,12/9/24 20:13
Ca,EDS,K series,0.09,0.00077,0.0787,0.011,0.0588,,,,Diopside,No,12/9/24 20:18
Fe,EDS,K series,58.32,0.53014,57.8476,0.0951,31.0056,,,,Fayalite,No,12/18/24 21:31
Total,,,,,95.5251,,100,,,,,,
,,,,,,,,,,,,,
,,,,,,,,,,,,,
,,,,,,,,,,,,,
,,,,,,,,,,,,,
,,,,,,,,,,,,,
