Repository: anthony-j-fuentes/Sed_Hematite_UPb

# Sed_Hematite_UPb
This repository is for the analysis and presentation of in situ hematite U-Pb dating applied to hematite from sedimentary rocks.

File: data/eds/point_data/20250113_FeTiOx.csv (part 1 of 3)
Hematite_370_01,,,,,,,,,,,,,
Element,Signal Type,Line,Apparent Concentration,k Ratio,Wt%,Wt% Sigma,Atomic %,Factory Standard,Standardization Date,,,,
O,EDS,K series,28.69,0.16305,31.03,0.07,60.53,No,12/18/24 23:25,,,,
Fe,EDS,K series,70.58,0.65945,70.64,0.1,39.47,No,12/18/24 23:25,,,,
Total,,,,,101.67,,100,,,,,,
,,,,,,,,,,,,,
,,,,,,,,,,,,,
,,,,,,,,,,,,,
Hematite_370_02,,,,,,,,,,,,,
Element,Signal Type,Line,Apparent Concentration,k Ratio,Wt%,Wt% Sigma,Atomic %,Factory Standard,Standardization Date,,,,
O,EDS,K series,29.24,0.16618,31.56,0.09,60.9,No,12/18/24 23:25,,,,
Fe,EDS,K series,70.64,0.66001,70.75,0.12,39.1,No,12/18/24 23:25,,,,
Total,,,,,102.31,,100,,,,,,
,,,,,,,,,,,,,
,,,,,,,,,,,,,
,,,,,,,,,,,,,
Mag_395,,,,,,,,,,,,,
Element,Signal Type,Line,Apparent Concentration,k Ratio,Wt%,Wt% Sigma,Atomic %,Factory Standard,Standardization Date,,,,
O,EDS,K series,26.24,0.14913,28.86,0.07,57.78,No,12/18/24 23:25,,,,
Al,EDS,K series,0.09,0.00052,0.15,0.02,0.18,No,12/9/24 21:18,,,,
Si,EDS,K series,0.06,0.00034,0.07,0.01,0.08,No,12/9/24 20:00,,,,
Fe,EDS,K series,73.45,0.68632,73.17,0.11,41.97,No,12/18/24 23:25,,,,
Total,,,,,102.24,,100,,,,,,
,,,,,,,,,,,,,
,,,,,,,,,,,,,
Illmenite_01,,,,,,,,,,,,,
Element,Signal Type,Line,Apparent Concentration,k Ratio,Wt%,Wt% Sigma,Atomic %,Factory Standard,Standardization Date,,,,
O,EDS,K series,11.1,0.0631,36.55,0.15,62.86,No,12/18/24 23:25,,,,
Ti,EDS,K series,30.32,0.27892,29.37,0.05,16.87,No,12/9/24 20:22,,,,
Mn,EDS,K series,3.4,0.03214,3.76,0.03,1.88,No,12/9/24 20:20,,,,
Fe,EDS,K series,34.84,0.32555,36.9,0.08,18.18,No,12/18/24 23:25,,,,
Nb,EDS,L series,0.52,0.00521,0.69,0.04,0.2,Yes,,,,,
Total,,,,,107.28,,100,,,,,,
,,,,,,,,,,,,,
Illmenite_02,,,,,,,,,,,,,
Element,Signal Type,Line,Apparent Concentration,k Ratio,Wt%,Wt% Sigma,Atomic %,Oxide %,Oxide % Sigma,Number of Ions,Standard Name,Factory Standard,Standardization Date
O,EDS,K series,11.16,0.06341,36.55,0.15,62.82,,,,Hematite,No,12/18/24 23:25
Ti,EDS,K series,30.15,0.27729,29.2,0.05,16.76,,,,TiO2,No,12/9/24 20:22
Mn,EDS,K series,3.42,0.03241,3.79,0.03,1.9,,,,MnO,No,12/9/24 20:20
Fe,EDS,K series,35.1,0.32799,37.16,0.08,18.3,,,,Hematite,No,12/18/24 23:25
Nb,EDS,L series,0.56,0.0056,0.74,0.04,0.22,,,,Nb,Yes,
Total,,,,,107.44,,100,,,,,,
,,,,,,,,,,,,,
Illmenite_03,,,,,,,,,,,,,
Element,Signal Type,Line,Apparent Concentration,k Ratio,Wt%,Wt% Sigma,Atomic %,Oxide %,Oxide % Sigma,Number of Ions,Standard Name,Factory Standard,Standardization Date
O,EDS,K series,10.79,0.06132,35.61,0.15,62.24,,,,Hematite,No,12/18/24 23:25
Ti,EDS,K series,30.18,0.27761,29.2,0.05,17.04,,,,TiO2,No,12/9/24 20:22
Mn,EDS,K series,3.45,0.03263,3.81,0.03,1.94,,,,MnO,No,12/9/24 20:20
Fe,EDS,K series,35.04,0.32739,37.06,0.08,18.56,,,,Hematite,No,12/18/24 23:25
Nb,EDS,L series,0.54,0.00541,0.72,0.04,0.22,,,,Nb,Yes,
Total,,,,,106.4,,100,,,,,,
,,,,,,,,,,,,,
Hematite_Elba_01,,,,,,,,,,,,,
Element,Signal Type,Line,Apparent Concentration,k Ratio,Wt%,Wt% Sigma,Atomic %,Oxide %,Oxide % Sigma,Number of Ions,Standard Name,Factory Standard,Standardization Date
O,EDS,K series,29.22,0.16605,31.64,0.08,60.5,,,,Hematite,No,12/18/24 23:25
Si,EDS,K series,0.06,0.00031,0.06,0.01,0.07,,,,Forsterite,No,12/9/24 20:00
Fe,EDS,K series,71.92,0.67203,71.99,0.11,39.44,,,,Hematite,No,12/18/24 23:25
Total,,,,,103.69,,100,,,,,,
,,,,,,,,,,,,,
Hematite_Elba_02,,,,,,,,,,,,,
Element,Signal Type,Line,Apparent Concentration,k Ratio,Wt%,Wt% Sigma,Atomic %,Oxide %,Oxide % Sigma,Number of Ions,Standard Name,Factory Standard,Standardization Date
O,EDS,K series,29.35,0.16679,31.77,0.09,60.49,,,,Hematite,No,12/18/24 23:25
Si,EDS,K series,0.05,0.00026,0.05,0.02,0.06,,,,Forsterite,No,12/9/24 20:00
Fe,EDS,K series,72.26,0.67514,72.32,0.12,39.45,,,,Hematite,No,12/18/24 23:25
Total,,,,,104.15,,100,,,,,,
,,,,,,,,,,,,,
,,,,,,,,,,,,,
,,,,,,,,,,,,,
Magnetite_oxpuck_01,,,,,,,,,,,,,
Element,Signal Type,Line,Apparent Concentration,k Ratio,Wt%,Wt% Sigma,Atomic %,Oxide %,Oxide % Sigma,Number of Ions,Standard Name,Factory Standard,Standardization Date
O,EDS,K series,26.29,0.14943,28.95,0.07,57.55,,,,Hematite,No,12/18/24 23:25
Al,EDS,K series,0.13,0.00071,0.21,0.02,0.24,,,,Nepheline,No,12/9/24 21:18
Si,EDS,K series,0.05,0.00027,0.06,0.01,0.06,,,,Forsterite,No,12/9/24 20:00
Fe,EDS,K series,74.32,0.69443,74.01,0.11,42.14,,,,Hematite,No,12/18/24 23:25
Total,,,,,103.22,,100,,,,,,
,,,,,,,,,,,,,
Magnetite_oxpuck_02,,,,,,,,,,,,,
Element,Signal Type,Line,Apparent Concentration,k Ratio,Wt%,Wt% Sigma,Atomic %,Oxide %,Oxide % Sigma,Number of Ions,Standard Name,Factory Standard,Standardization Date
O,EDS,K series,26.2,0.14892,28.98,0.07,57.49,,,,Hematite,No,12/18/24 23:25
Al,EDS,K series,0.13,0.00073,0.21,0.02,0.25,,,,Nepheline,No,12/9/24 21:18
Si,EDS,K series,0.06,0.00031,0.06,0.01,0.07,,,,Forsterite,No,12/9/24 20:00
Ti,EDS,K series,0.08,0.0007,0.07,0.01,0.05,,,,TiO2,No,12/9/24 20:22
Fe,EDS,K series,74.48,0.69593,74.17,0.11,42.15,,,,Hematite,No,12/18/24 23:25
Total,,,,,103.49,,100,,,,,,
,,,,,,,,,,,,,
,,,,,,,,,,,,,
,,,,,,,,,,,,,
BRe_grain_21,,,,,,,,,,,,,
Element,Signal Type,Line,Apparent Concentration,k Ratio,Wt%,Wt% Sigma,Atomic %,Oxide %,Oxide % Sigma,Number of Ions,Standard Name,Factory Standard,Standardization Date
O,EDS,K series,28.57,0.16236,31.06,0.07,60.25,,,,Hematite,No,12/18/24 23:25
Si,EDS,K series,0.23,0.00119,0.24,0.01,0.27,,,,Forsterite,No,12/9/24 20:00
Fe,EDS,K series,70.97,0.66312,71.03,0.1,39.48,,,,Hematite,No,12/18/24 23:25
Total,,,,,102.33,,100,,,,,,
,,,,,,,,,,,,,
BRe_grain_22,,,,,,,,,,,,,
Element,Signal Type,Line,Apparent Concentration,k Ratio,Wt%,Wt% Sigma,Atomic %,Oxide %,Oxide % Sigma,Number of Ions,Standard Name,Factory Standard,Standardization Date
O,EDS,K series,20.94,0.11901,34.26,0.1,62.32,,,,Hematite,No,12/18/24 23:25
Al,EDS,K series,0.18,0.00104,0.28,0.02,0.31,,,,Nepheline,No,12/9/24 21:18
Si,EDS,K series,0.3,0.00153,0.3,0.01,0.31,,,,Forsterite,No,12/9/24 20:00
Ti,EDS,K series,8.89,0.08181,8.39,0.03,5.1,,,,TiO2,No,12/9/24 20:22
Mn,EDS,K series,0.77,0.00732,0.82,0.02,0.43,,,,MnO,No,12/9/24 20:20
Fe,EDS,K series,59.23,0.55346,60.49,0.1,31.53,,,,Hematite,No,12/18/24 23:25
Total,,,,,104.55,,100,,,,,,
,,,,,,,,,,,,,
,,,,,,,,,,,,,
BRe_grain_23,,,,,,,,,,,,,
Element,Signal Type,Line,Apparent Concentration,k Ratio,Wt%,Wt% Sigma,Atomic %,Oxide %,Oxide % Sigma,Number of Ions,Standard Name,Factory Standard,Standardization Date
O,EDS,K series,26.81,0.15237,32.65,0.08,61.37,,,,Hematite,No,12/18/24 23:25
Al,EDS,K series,0.41,0.00233,0.65,0.02,0.72,,,,Nepheline,No,12/9/24 21:18
Si,EDS,K series,1.44,0.00745,1.5,0.02,1.61,,,,Forsterite,No,12/9/24 20:00
Ca,EDS,K series,0.17,0.00142,0.15,0.01,0.11,,,,Diopside,No,12/9/24 20:18
Ti,EDS,K series,1.58,0.01456,1.48,0.02,0.93,,,,TiO2,No,12/9/24 20:22
V,EDS,K series,0.09,0.00089,0.09,0.02,0.05,,,,V,Yes,
Mn,EDS,K series,0.23,0.00221,0.24,0.02,0.13,,,,MnO,No,12/9/24 20:20
Fe,EDS,K series,64.45,0.6022,65.15,0.1,35.08,,,,Hematite,No,12/18/24 23:25
Total,,,,,101.91,,100,,,,,,
,,,,,,,,,,,,,
BRe_grain_24,,,,,,,,,,,,,
Element,Signal Type,Line,Apparent Concentration,k Ratio,Wt%,Wt% Sigma,Atomic %,Oxide %,Oxide % Sigma,Number of Ions,Standard Name,Factory Standard,Standardization Date
O,EDS,K series,27.54,0.15649,30.29,0.07,59.46,,,,Hematite,No,12/18/24 23:25
Al,EDS,K series,0.03,0.00019,0.05,0.01,0.06,,,,Nepheline,No,12/9/24 21:18
Si,EDS,K series,0.09,0.00049,0.1,0.01,0.11,,,,Forsterite,No,12/9/24 20:00
Ti,EDS,K series,0.18,0.00161,0.16,0.01,0.11,,,,TiO2,No,12/9/24 20:22
Fe,EDS,K series,71.62,0.66919,71.58,0.1,40.26,,,,Hematite,No,12/18/24 23:25
Total,,,,,102.18,,100,,,,,,
,,,,,,,,,,,,,
,,,,,,,,,,,,,
BRe_grain_25,,,,,,,,,,,,,
Element,Signal Type,Line,Apparent Concentration,k Ratio,Wt%,Wt% Sigma,Atomic %,Oxide %,Oxide % Sigma,Number of Ions,Standard Name,Factory Standard,Standardization Date
O,EDS,K series,33.75,0.19182,36.09,0.08,66.95,,,,Hematite,No,12/18/24 23:25
Al,EDS,K series,0.21,0.00117,0.32,0.02,0.35,,,,Nepheline,No,12/9/24 21:18
Si,EDS,K series,1.53,0.00795,1.58,0.02,1.67,,,,Forsterite,No,12/9/24 20:00
Mn,EDS,K series,0.21,0.002,0.22,0.02,0.12,,,,MnO,No,12/9/24 20:20
Fe,EDS,K series,57.02,0.53282,58.14,0.1,30.9,,,,Hematite,No,12/18/24 23:25
Total,,,,,96.36,,100,,,,,,
,,,,,,,,,,,,,
,,,,,,,,,,,,,
BRe_grain_26,,,,,,,,,,,,,
Element,Signal Type,Line,Apparent Concentration,k Ratio,Wt%,Wt% Sigma,Atomic %,Oxide %,Oxide % Sigma,Number of Ions,Standard Name,Factory Standard,Standardization Date
O,EDS,K series,28.44,0.16162,31.13,0.08,60.22,,,,Hematite,No,12/18/24 23:25
Si,EDS,K series,0.44,0.00229,0.47,0.01,0.52,,,,Forsterite,No,12/9/24 20:00
Ti,EDS,K series,0.06,0.00058,0.06,0.01,0.04,,,,TiO2,No,12/9/24 20:22
Fe,EDS,K series,70.67,0.66028,70.77,0.1,39.23,,,,Hematite,No,12/18/24 23:25
Total,,,,,102.42,,100,,,,,,
,,,,,,,,,,,,,
,,,,,,,,,,,,,
BRe_grain_27,,,,,,,,,,,,,
Element,Signal Type,Line,Apparent Concentration,k Ratio,Wt%,Wt% Sigma,Atomic %,Oxide %,Oxide % Sigma,Number of Ions,Standard Name,Factory Standard,Standardization Date
O,EDS,K series,28.96,0.16461,31.72,0.08,60.69,,,,Hematite,No,12/18/24 23:25
Si,EDS,K series,0.33,0.00173,0.35,0.01,0.39,,,,Forsterite,No,12/9/24 20:00
Ti,EDS,K series,0.16,0.00143,0.14,0.01,0.09,,,,TiO2,No,12/9/24 20:22
Fe,EDS,K series,70.7,0.66062,70.86,0.1,38.84,,,,Hematite,No,12/18/24 23:25
Total,,,,,103.08,,100,,,,,,
,,,,,,,,,,,,,
BRe_grain_28,,,,,,,,,,,,,
Element,Signal Type,Line,Apparent Concentration,k Ratio,Wt%,Wt% Sigma,Atomic %,Oxide %,Oxide % Sigma,Number of Ions,Standard Name,Factory Standard,Standardization Date
O,EDS,K series,29.17,0.1658,32.2,0.08,60.75,,,,Hematite,No,12/18/24 23:25
Al,EDS,K series,0.08,0.00048,0.14,0.02,0.15,,,,Nepheline,No,12/9/24 21:18
Si,EDS,K series,0.78,0.00403,0.82,0.02,0.88,,,,Forsterite,No,12/9/24 20:00
P,EDS,K series,0.1,0.00081,0.14,0.01,0.13,,,,Chlorapatite,No,12/9/24 20:13
Ti,EDS,K series,0.13,0.00124,0.13,0.01,0.08,,,,TiO2,No,12/9/24 20:22
Mn,EDS,K series,0.52,0.00496,0.54,0.02,0.3,,,,MnO,No,12/9/24 20:20
Fe,EDS,K series,69.49,0.6493,69.76,0.1,37.7,,,,Hematite,No,12/18/24 23:25
Total,,,,,103.73,,100,,,,,,
,,,,,,,,,,,,,
BRe_grain_29,,,,,,,,,,,,,
Element,Signal Type,Line,Apparent Concentration,k Ratio,Wt%,Wt% Sigma,Atomic %,Oxide %,Oxide % Sigma,Number of Ions,Standard Name,Factory Standard,Standardization Date
O,EDS,K series,25.13,0.14284,35.74,0.09,63.09,,,,Hematite,No,12/18/24 23:25
Al,EDS,K series,0.25,0.00142,0.39,0.02,0.41,,,,Nepheline,No,12/9/24 21:18
Si,EDS,K series,0.41,0.00215,0.43,0.01,0.43,,,,Forsterite,No,12/9/24 20:00
Ti,EDS,K series,5,0.04602,4.71,0.03,2.78,,,,TiO2,No,12/9/24 20:22
V,EDS,K series,0.68,0.00685,0.68,0.02,0.38,,,,V,Yes,
Mn,EDS,K series,0.18,0.00173,0.19,0.02,0.1,,,,MnO,No,12/9/24 20:20
Fe,EDS,K series,63.76,0.59575,64.88,0.1,32.82,,,,Hematite,No,12/18/24 23:25
Total,,,,,107.02,,100,,,,,,
,,,,,,,,,,,,,
BRe_grain_30,,,,,,,,,,,,,
Element,Signal Type,Line,Apparent Concentration,k Ratio,Wt%,Wt% Sigma,Atomic %,Oxide %,Oxide % Sigma,Number of Ions,Standard Name,Factory Standard,Standardization Date
O,EDS,K series,27.99,0.15905,31.53,0.08,60.14,,,,Hematite,No,12/18/24 23:25
Al,EDS,K series,0.55,0.00311,0.88,0.02,0.99,,,,Nepheline,No,12/9/24 21:18
Si,EDS,K series,1.09,0.00563,1.15,0.02,1.25,,,,Forsterite,No,12/9/24 20:00
Ti,EDS,K series,0.29,0.00264,0.27,0.01,0.17,,,,TiO2,No,12/9/24 20:22
Mn,EDS,K series,0.18,0.00171,0.19,0.02,0.1,,,,MnO,No,12/9/24 20:20
Fe,EDS,K series,68.01,0.63546,68.36,0.1,37.35,,,,Hematite,No,12/18/24 23:25
Total,,,,,102.37,,100,,,,,,
,,,,,,,,,,,,,
BRe_grain_31,,,,,,,,,,,,,
Element,Signal Type,Line,Apparent Concentration,k Ratio,Wt%,Wt% Sigma,Atomic %,Oxide %,Oxide % Sigma,Number of Ions,Standard Name,Factory Standard,Standardization Date
O,EDS,K series,28.83,0.16383,31.52,0.08,60.34,,,,Hematite,No,12/18/24 23:25
Al,EDS,K series,0.07,0.0004,0.11,0.02,0.13,,,,Nepheline,No,12/9/24 21:18
Si,EDS,K series,0.57,0.00297,0.61,0.02,0.66,,,,Forsterite,No,12/9/24 20:00
Ti,EDS,K series,-0.01,-0.00006,-0.01,0.01,0,,,,TiO2,No,12/9/24 20:22
Fe,EDS,K series,70.73,0.66087,70.88,0.1,38.87,,,,Hematite,No,12/18/24 23:25
Total,,,,,103.11,,100,,,,,,
,,,,,,,,,,,,,
BRe_grain_32,,,,,,,,,,,,,
Element,Signal Type,Line,Apparent Concentration,k Ratio,Wt%,Wt% Sigma,Atomic %,Oxide %,Oxide % Sigma,Number of Ions,Standard Name,Factory Standard,Standardization Date
O,EDS,K series,18.86,0.10717,35.62,0.11,63.31,,,,Hematite,No,12/18/24 23:25
Al,EDS,K series,0.14,0.0008,0.22,0.02,0.23,,,,Nepheline,No,12/9/24 21:18
Si,EDS,K series,0.17,0.00089,0.17,0.01,0.18,,,,Forsterite,No,12/9/24 20:00
Ti,EDS,K series,12,0.11034,11.4,0.04,6.77,,,,TiO2,No,12/9/24 20:22
V,EDS,K series,0.58,0.00579,0.59,0.02,0.33,,,,V,Yes,
Mn,EDS,K series,0.93,0.00879,0.99,0.02,0.51,,,,MnO,No,12/9/24 20:20
Fe,EDS,K series,54.71,0.5112,56.32,0.1,28.68,,,,Hematite,No,12/18/24 23:25
Total,,,,,105.32,,100,,,,,,
,,,,,,,,,,,,,
BRe_grain_33,,,,,,,,,,,,,
Element,Signal Type,Line,Apparent Concentration,k Ratio,Wt%,Wt% Sigma,Atomic %,Oxide %,Oxide % Sigma,Number of Ions,Standard Name,Factory Standard,Standardization Date
O,EDS,K series,27.12,0.1541,30.36,0.08,59.5,,,,Hematite,No,12/18/24 23:25
Al,EDS,K series,0.07,0.00038,0.11,0.02,0.13,,,,Nepheline,No,12/9/24 21:18
Si,EDS,K series,0.17,0.00089,0.18,0.01,0.2,,,,Forsterite,No,12/9/24 20:00
Ti,EDS,K series,0.49,0.00449,0.45,0.01,0.29,,,,TiO2,No,12/9/24 20:22
Fe,EDS,K series,70.99,0.66332,71.02,0.1,39.87,,,,Hematite,No,12/18/24 23:25
Total,,,,,102.12,,100,,,,,,
,,,,,,,,,,,,,
,,,,,,,,,,,,,
BRe_grain_34,,,,,,,,,,,,,
Element,Signal Type,Line,Apparent Concentration,k Ratio,Wt%,Wt% Sigma,Atomic %,Oxide %,Oxide % Sigma,Number of Ions,Standard Name,Factory Standard,Standardization Date
O,EDS,K series,27.17,0.15443,30.33,0.08,59.5,,,,Hematite,No,12/18/24 23:25
Al,EDS,K series,0.35,0.002,0.57,0.02,0.66,,,,Nepheline,No,12/9/24 21:18
Si,EDS,K series,0.66,0.00341,0.7,0.02,0.78,,,,Forsterite,No,12/9/24 20:00
Ti,EDS,K series,0.2,0.00187,0.19,0.01,0.12,,,,TiO2,No,12/9/24 20:22
Fe,EDS,K series,69.13,0.64592,69.27,0.1,38.93,,,,Hematite,No,12/18/24 23:25
Total,,,,,101.06,,100,,,,,,
,,,,,,,,,,,,,
BRe_grain_35,,,,,,,,,,,,,
Element,Signal Type,Line,Apparent Concentration,k Ratio,Wt%,Wt% Sigma,Atomic %,Oxide %,Oxide % Sigma,Number of Ions,Standard Name,Factory Standard,Standardization Date
O,EDS,K series,26.46,0.15037,29.66,0.07,58.89,,,,Hematite,No,12/18/24 23:25
Si,EDS,K series,0.1,0.00051,0.1,0.01,0.12,,,,Forsterite,No,12/9/24 20:00
Ti,EDS,K series,0.49,0.0045,0.45,0.01,0.3,,,,TiO2,No,12/9/24 20:22
Fe,EDS,K series,71.63,0.66926,71.54,0.1,40.69,,,,Hematite,No,12/18/24 23:25
Total,,,,,101.76,,100,,,,,,
,,,,,,,,,,,,,
BRe_grain_36,,,,,,,,,,,,,
Element,Signal Type,Line,Apparent Concentration,k Ratio,Wt%,Wt% Sigma,Atomic %,Oxide %,Oxide % Sigma,Number of Ions,Standard Name,Factory Standard,Standardization Date
O,EDS,K series,29.03,0.16499,33.45,0.08,62.11,,,,Hematite,No,12/18/24 23:25
Al,EDS,K series,0.23,0.00133,0.37,0.02,0.41,,,,Nepheline,No,12/9/24 21:18
Si,EDS,K series,1.49,0.00774,1.56,0.02,1.65,,,,Forsterite,No,12/9/24 20:00
S,EDS,K series,0.12,0.00085,0.12,0.01,0.11,,,,Pentlandite,No,12/9/24 20:09
Cl,EDS,K series,0.03,0.00028,0.04,0.01,0.03,,,,NaCl,Yes,
Ti,EDS,K series,0.68,0.00628,0.64,0.02,0.4,,,,TiO2,No,12/9/24 20:22
V,EDS,K series,0.1,0.00103,0.1,0.01,0.06,,,,V,Yes,
Mn,EDS,K series,0.24,0.00229,0.25,0.02,0.14,,,,MnO,No,12/9/24 20:20
Fe,EDS,K series,65.29,0.61002,65.96,0.1,35.09,,,,Hematite,No,12/18/24 23:25
Total,,,,,102.49,,100,,,,,,
,,,,,,,,,,,,,
BRe_grain_37,,,,,,,,,,,,,
Element,Signal Type,Line,Apparent Concentration,k Ratio,Wt%,Wt% Sigma,Atomic %,Oxide %,Oxide % Sigma,Number of Ions,Standard Name,Factory Standard,Standardization Date
O,EDS,K series,10.46,0.05946,38.53,0.17,64.41,,,,Hematite,No,12/18/24 23:25
Ti,EDS,K series,35,0.32196,34.14,0.06,19.06,,,,TiO2,No,12/9/24 20:22
Mn,EDS,K series,1.13,0.01066,1.27,0.02,0.62,,,,MnO,No,12/9/24 20:20
Fe,EDS,K series,30.99,0.28955,33.23,0.08,15.91,,,,Hematite,No,12/18/24 23:25
Total,,,,,107.18,,100,,,,,,
,,,,,,,,,,,,,
BRe_grain_38,,,,,,,,,,,,,
Element,Signal Type,Line,Apparent Concentration,k Ratio,Wt%,Wt% Sigma,Atomic %,Oxide %,Oxide % Sigma,Number of Ions,Standard Name,Factory Standard,Standardization Date
O,EDS,K series,17.21,0.09782,35.61,0.12,62.98,,,,Hematite,No,12/18/24 23:25
Al,EDS,K series,0.18,0.00101,0.27,0.01,0.28,,,,Nepheline,No,12/9/24 21:18
Si,EDS,K series,0.1,0.00054,0.1,0.01,0.1,,,,Forsterite,No,12/9/24 20:00
Ti,EDS,K series,14.78,0.13591,14.07,0.04,8.31,,,,TiO2,No,12/9/24 20:22
V,EDS,K series,0.38,0.00382,0.39,0.02,0.22,,,,V,Yes,
Mn,EDS,K series,1.77,0.01673,1.9,0.03,0.98,,,,MnO,No,12/9/24 20:20
Fe,EDS,K series,51.82,0.48424,53.54,0.09,27.12,,,,Hematite,No,12/18/24 23:25
Total,,,,,105.89,,100,,,,,,
,,,,,,,,,,,,,
BRe_grain_39,,,,,,,,,,,,,
Element,Signal Type,Line,Apparent Concentration,k Ratio,Wt%,Wt% Sigma,Atomic %,Oxide %,Oxide % Sigma,Number of Ions,Standard Name,Factory Standard,Standardization Date
O,EDS,K series,23.59,0.13408,32.25,0.09,60.44,,,,Hematite,No,12/18/24 23:25
Al,EDS,K series,0.65,0.00368,1.03,0.02,1.14,,,,Nepheline,No,12/9/24 21:18
Si,EDS,K series,0.16,0.00082,0.17,0.01,0.18,,,,Forsterite,No,12/9/24 20:00
Ti,EDS,K series,3.63,0.03337,3.39,0.02,2.12,,,,TiO2,No,12/9/24 20:22
V,EDS,K series,0.77,0.00771,0.76,0.02,0.45,,,,V,Yes,
Mn,EDS,K series,0.21,0.002,0.22,0.02,0.12,,,,MnO,No,12/9/24 20:20
Fe,EDS,K series,65.49,0.61196,66.2,0.1,35.55,,,,Hematite,No,12/18/24 23:25
Total,,,,,104.01,,100,,,,,,
,,,,,,,,,,,,,
BRe_grain_40,,,,,,,,,,,,,
Element,Signal Type,Line,Apparent Concentration,k Ratio,Wt%,Wt% Sigma,Atomic %,Oxide %,Oxide % Sigma,Number of Ions,Standard Name,Factory Standard,Standardization Date
O,EDS,K series,25.49,0.14488,29.25,0.08,59.35,,,,Hematite,No,12/18/24 23:25
Al,EDS,K series,0.38,0.00214,0.6,0.02,0.72,,,,Nepheline,No,12/9/24 21:18
Si,EDS,K series,2.32,0.01201,2.43,0.02,2.81,,,,Forsterite,No,12/9/24 20:00
Ti,EDS,K series,0.12,0.00107,0.11,0.01,0.07,,,,TiO2,No,12/9/24 20:22
V,EDS,K series,0.06,0.00059,0.06,0.01,0.04,,,,V,Yes,
Mn,EDS,K series,0.31,0.00294,0.32,0.02,0.19,,,,MnO,No,12/9/24 20:20
Fe,EDS,K series,62.92,0.58794,63.33,0.1,36.82,,,,Hematite,No,12/18/24 23:25
Total,,,,,96.09,,100,,,,,,
,,,,,,,,,,,,,
BRe_grain_41,,,,,,,,,,,,,
Element,Signal Type,Line,Apparent Concentration,k Ratio,Wt%,Wt% Sigma,Atomic %,Oxide %,Oxide % Sigma,Number of Ions,Standard Name,Factory Standard,Standardization Date
O,EDS,K series,25.65,0.14579,29.41,0.08,58.99,,,,Hematite,No,12/18/24 23:25
Al,EDS,K series,0.62,0.00353,0.99,0.02,1.18,,,,Nepheline,No,12/9/24 21:18
Si,EDS,K series,1.45,0.00754,1.54,0.02,1.76,,,,Forsterite,No,12/9/24 20:00
Ti,EDS,K series,0.24,0.00217,0.22,0.01,0.15,,,,TiO2,No,12/9/24 20:22
V,EDS,K series,0.08,0.00084,0.08,0.01,0.05,,,,V,Yes,
Fe,EDS,K series,65.62,0.61315,65.91,0.1,37.88,,,,Hematite,No,12/18/24 23:25
Total,,,,,98.15,,100,,,,,,
,,,,,,,,,,,,,
BRe_grain_42,,,,,,,,,,,,,
Element,Signal Type,Line,Apparent Concentration,k Ratio,Wt%,Wt% Sigma,Atomic %,Oxide %,Oxide % Sigma,Number of Ions,Standard Name,Factory Standard,Standardization Date
O,EDS,K series,18.22,0.10354,33.88,0.11,61.93,,,,Hematite,No,12/18/24 23:25
Ti,EDS,K series,11.3,0.10392,10.69,0.03,6.52,,,,TiO2,No,12/9/24 20:22
V,EDS,K series,0.78,0.00779,0.78,0.02,0.45,,,,V,Yes,
Mn,EDS,K series,0.32,0.00306,0.34,0.02,0.18,,,,MnO,No,12/9/24 20:20
Fe,EDS,K series,57.59,0.53811,59.02,0.1,30.91,,,,Hematite,No,12/18/24 23:25
Total,,,,,104.71,,100,,,,,,
,,,,,,,,,,,,,
BRe_grain_43,,,,,,,,,,,,,
Element,Signal Type,Line,Apparent Concentration,k Ratio,Wt%,Wt% Sigma,Atomic %,Oxide %,Oxide % Sigma,Number of Ions,Standard Name,Factory Standard,Standardization Date
O,EDS,K series,26.58,0.15108,30.67,0.08,59.79,,,,Hematite,No,12/18/24 23:25
Al,EDS,K series,0.28,0.0016,0.45,0.02,0.52,,,,Nepheline,No,12/9/24 21:18
Si,EDS,K series,1.22,0.00635,1.29,0.02,1.43,,,,Forsterite,No,12/9/24 20:00
Ti,EDS,K series,0.72,0.00661,0.67,0.02,0.43,,,,TiO2,No,12/9/24 20:22
Mn,EDS,K series,0.14,0.00137,0.15,0.02,0.09,,,,MnO,No,12/9/24 20:20
Fe,EDS,K series,67.24,0.62827,67.56,0.1,37.73,,,,Hematite,No,12/18/24 23:25
Total,,,,,100.8,,100,,,,,,
,,,,,,,,,,,,,
BRe_grain_44,,,,,,,,,,,,,
Element,Signal Type,Line,Apparent Concentration,k Ratio,Wt%,Wt% Sigma,Atomic %,Oxide %,Oxide % Sigma,Number of Ions,Standard Name,Factory Standard,Standardization Date
O,EDS,K series,28.76,0.16346,31.5,0.08,60.44,,,,Hematite,No,12/18/24 23:25
Si,EDS,K series,0.42,0.0022,0.45,0.01,0.49,,,,Forsterite,No,12/9/24 20:00
Ti,EDS,K series,0.1,0.00095,0.1,0.01,0.06,,,,TiO2,No,12/9/24 20:22
Fe,EDS,K series,70.84,0.66192,70.98,0.1,39.01,,,,Hematite,No,12/18/24 23:25
Total,,,,,103.02,,100,,,,,,
,,,,,,,,,,,,,
BRe_grain_45,,,,,,,,,,,,,
Element,Signal Type,Line,Apparent Concentration,k Ratio,Wt%,Wt% Sigma,Atomic %,Oxide %,Oxide % Sigma,Number of Ions,Standard Name,Factory Standard,Standardization Date
O,EDS,K series,29.52,0.16779,32.31,0.08,60.75,,,,Hematite,No,12/18/24 23:25
Al,EDS,K series,0.05,0.0003,0.09,0.02,0.1,,,,Nepheline,No,12/9/24 21:18
Si,EDS,K series,0.59,0.00304,0.62,0.02,0.67,,,,Forsterite,No,12/9/24 20:00
Ti,EDS,K series,0.06,0.00057,0.06,0.01,0.04,,,,TiO2,No,12/9/24 20:22
Fe,EDS,K series,71.17,0.66497,71.38,0.1,38.45,,,,Hematite,No,12/18/24 23:25
Total,,,,,104.45,,100,,,,,,
,,,,,,,,,,,,,
BRe_grain_46,,,,,,,,,,,,,
Element,Signal Type,Line,Apparent Concentration,k Ratio,Wt%,Wt% Sigma,Atomic %,Oxide %,Oxide % Sigma,Number of Ions,Standard Name,Factory Standard,Standardization Date
O,EDS,K series,27.62,0.15698,30.28,0.08,59.4,,,,Hematite,No,12/18/24 23:25
Al,EDS,K series,0.03,0.00016,0.05,0.01,0.05,,,,Nepheline,No,12/9/24 21:18
Si,EDS,K series,0.27,0.00138,0.28,0.01,0.32,,,,Forsterite,No,12/9/24 20:00
V,EDS,K series,0.05,0.00046,0.04,0.01,0.03,,,,V,Yes,
Fe,EDS,K series,71.57,0.66873,71.53,0.1,40.2,,,,Hematite,No,12/18/24 23:25
Total,,,,,102.18,,100,,,,,,
,,,,,,,,,,,,,
BRe_grain_47,,,,,,,,,,,,,
Element,Signal Type,Line,Apparent Concentration,k Ratio,Wt%,Wt% Sigma,Atomic %,Oxide %,Oxide % Sigma,Number of Ions,Standard Name,Factory Standard,Standardization Date
O,EDS,K series,27.97,0.15894,31.61,0.08,60.42,,,,Hematite,No,12/18/24 23:25
Al,EDS,K series,0.25,0.00143,0.4,0.02,0.46,,,,Nepheline,No,12/9/24 21:18
Si,EDS,K series,0.68,0.00353,0.72,0.02,0.78,,,,Forsterite,No,12/9/24 20:00
K,EDS,K series,0.28,0.00221,0.24,0.01,0.19,,,,Orthoclase,No,12/9/24 20:17
Ti,EDS,K series,0.35,0.00324,0.33,0.01,0.21,,,,TiO2,No,12/9/24 20:22
Fe,EDS,K series,68.99,0.64465,69.29,0.1,37.94,,,,Hematite,No,12/18/24 23:25
Total,,,,,102.6,,100,,,,,,
,,,,,,,,,,,,,
,,,,,,,,,,,,,
BRe_grain_48,,,,,,,,,,,,,
Element,Signal Type,Line,Apparent Concentration,k Ratio,Wt%,Wt% Sigma,Atomic %,Oxide %,Oxide % Sigma,Number of Ions,Standard Name,Factory Standard,Standardization Date
O,EDS,K series,27.16,0.15433,33.1,0.09,61.34,,,,Hematite,No,12/18/24 23:25
Al,EDS,K series,0.5,0.00282,0.77,0.02,0.85,,,,Nepheline,No,12/9/24 21:18
Si,EDS,K series,3.45,0.01791,3.57,0.02,3.76,,,,Forsterite,No,12/9/24 20:00
Ca,EDS,K series,0.16,0.00135,0.14,0.01,0.1,,,,Diopside,No,12/9/24 20:18
Ti,EDS,K series,0.87,0.00797,0.82,0.02,0.51,,,,TiO2,No,12/9/24 20:22
V,EDS,K series,0.2,0.00197,0.2,0.02,0.11,,,,V,Yes,
Mn,EDS,K series,0.22,0.00211,0.23,0.02,0.13,,,,MnO,No,12/9/24 20:20
Fe,EDS,K series,61.6,0.5756,62.54,0.1,33.2,,,,Hematite,No,12/18/24 23:25
Total,,,,,101.36,,100,,,,,,
,,,,,,,,,,,,,
BRe_grain_49,,,,,,,,,,,,,
Element,Signal Type,Line,Apparent Concentration,k Ratio,Wt%,Wt% Sigma,Atomic %,Oxide %,Oxide % Sigma,Number of Ions,Standard Name,Factory Standard,Standardization Date
O,EDS,K series,34,0.19323,36.56,0.08,66.78,,,,Hematite,No,12/18/24 23:25
Al,EDS,K series,0.12,0.0007,0.19,0.01,0.21,,,,Nepheline,No,12/9/24 21:18
Si,EDS,K series,1.91,0.00993,1.97,0.02,2.05,,,,Forsterite,No,12/9/24 20:00
Mn,EDS,K series,0.17,0.00165,0.18,0.02,0.1,,,,MnO,No,12/9/24 20:20
Fe,EDS,K series,57.84,0.54045,58.99,0.1,30.86,,,,Hematite,No,12/18/24 23:25
Total,,,,,97.9,,100,,,,,,
,,,,,,,,,,,,,
,,,,,,,,,,,,,
BRe_grain_50,,,,,,,,,,,,,
Element,Signal Type,Line,Apparent Concentration,k Ratio,Wt%,Wt% Sigma,Atomic %,Oxide %,Oxide % Sigma,Number of Ions,Standard Name,Factory Standard,Standardization Date
O,EDS,K series,26.66,0.15151,31.63,0.08,60.54,,,,Hematite,No,12/18/24 23:25
Al,EDS,K series,0.6,0.00338,0.94,0.02,1.06,,,,Nepheline,No,12/9/24 21:18
Si,EDS,K series,1.93,0.01,2.02,0.02,2.2,,,,Forsterite,No,12/9/24 20:00
K,EDS,K series,0.04,0.00034,0.04,0.01,0.03,,,,Orthoclase,No,12/9/24 20:17
Ca,EDS,K series,0.19,0.00164,0.17,0.01,0.13,,,,Diopside,No,12/9/24 20:18
Ti,EDS,K series,0.66,0.0061,0.62,0.02,0.4,,,,TiO2,No,12/9/24 20:22
V,EDS,K series,0.14,0.00137,0.13,0.02,0.08,,,,V,Yes,
Mn,EDS,K series,0.15,0.00145,0.16,0.02,0.09,,,,MnO,No,12/9/24 20:20
Fe,EDS,K series,64.04,0.5984,64.67,0.1,35.46,,,,Hematite,No,12/18/24 23:25
Total,,,,,100.38,,100,,,,,,
,,,,,,,,,,,,,
,,,,,,,,,,,,,
BRe_grain_51,,,,,,,,,,,,,
Element,Signal Type,Line,Apparent Concentration,k Ratio,Wt%,Wt% Sigma,Atomic %,Oxide %,Oxide % Sigma,Number of Ions,Standard Name,Factory Standard,Standardization Date
O,EDS,K series,24.74,0.14062,31.98,0.09,60.67,,,,Hematite,No,12/18/24 23:25
Al,EDS,K series,0.37,0.0021,0.59,0.02,0.66,,,,Nepheline,No,12/9/24 21:18
Si,EDS,K series,0.18,0.00092,0.19,0.01,0.2,,,,Forsterite,No,12/9/24 20:00
Ti,EDS,K series,2.82,0.02598,2.63,0.02,1.67,,,,TiO2,No,12/9/24 20:22
V,EDS,K series,0.5,0.00496,0.49,0.02,0.29,,,,V,Yes,
Mn,EDS,K series,0.31,0.00291,0.32,0.02,0.18,,,,MnO,No,12/9/24 20:20
Fe,EDS,K series,66.3,0.61949,66.87,0.1,36.33,,,,Hematite,No,12/18/24 23:25
Total,,,,,103.07,,100,,,,,,
,,,,,,,,,,,,,
,,,,,,,,,,,,,
BRe_grain_52,,,,,,,,,,,,,
Element,Signal Type,Line,Apparent Concentration,k Ratio,Wt%,Wt% Sigma,Atomic %,Oxide %,Oxide % Sigma,Number of Ions,Standard Name,Factory Standard,Standardization Date
O,EDS,K series,27.56,0.15664,30.19,0.08,59.39,,,,Hematite,No,12/18/24 23:25
Al,EDS,K series,0.07,0.00041,0.12,0.02,0.14,,,,Nepheline,No,12/9/24 21:18
Si,EDS,K series,0.26,0.00136,0.28,0.01,0.31,,,,Forsterite,No,12/9/24 20:00
Ti,EDS,K series,0.03,0.00026,0.03,0.01,0.02,,,,TiO2,No,12/9/24 20:22
Fe,EDS,K series,71.24,0.66568,71.22,0.11,40.14,,,,Hematite,No,12/18/24 23:25
Total,,,,,101.83,,100,,,,,,
,,,,,,,,,,,,,
BRe_grain_53,,,,,,,,,,,,,
Element,Signal Type,Line,Apparent Concentration,k Ratio,Wt%,Wt% Sigma,Atomic %,Oxide %,Oxide % Sigma,Number of Ions,Standard Name,Factory Standard,Standardization Date
O,EDS,K series,21.48,0.12209,31.19,0.09,60.27,,,,Hematite,No,12/18/24 23:25
Al,EDS,K series,0.79,0.0045,1.24,0.02,1.42,,,,Nepheline,No,12/9/24 21:18
Si,EDS,K series,0.33,0.00171,0.35,0.01,0.38,,,,Forsterite,No,12/9/24 20:00
Ca,EDS,K series,0.1,0.00088,0.09,0.01,0.07,,,,Diopside,No,12/9/24 20:18
Ti,EDS,K series,4.72,0.04339,4.43,0.02,2.86,,,,TiO2,No,12/9/24 20:22
V,EDS,K series,0.62,0.00625,0.62,0.02,0.37,,,,V,Yes,
Mn,EDS,K series,0.58,0.00553,0.61,0.02,0.35,,,,MnO,No,12/9/24 20:20
Fe,EDS,K series,61.08,0.57075,61.92,0.1,34.28,,,,Hematite,No,12/18/24 23:25
Total,,,,,100.45,,100,,,,,,
,,,,,,,,,,,,,
,,,,,,,,,,,,,
BRe_grain_54,,,,,,,,,,,,,
Element,Signal Type,Line,Apparent Concentration,k Ratio,Wt%,Wt% Sigma,Atomic %,Oxide %,Oxide % Sigma,Number of Ions,Standard Name,Factory Standard,Standardization Date
O,EDS,K series,24.01,0.13644,27.28,0.07,57.06,,,,Hematite,No,12/18/24 23:25
Al,EDS,K series,0.05,0.00026,0.08,0.01,0.09,,,,Nepheline,No,12/9/24 21:18
Si,EDS,K series,0.16,0.00085,0.18,0.01,0.21,,,,Forsterite,No,12/9/24 20:00
Ti,EDS,K series,0.53,0.00484,0.48,0.01,0.34,,,,TiO2,No,12/9/24 20:22
Fe,EDS,K series,70.88,0.6623,70.59,0.1,42.3,,,,Hematite,No,12/18/24 23:25
Total,,,,,98.6,,100,,,,,,
,,,,,,,,,,,,,
BRe_grain_55,,,,,,,,,,,,,
Element,Signal Type,Line,Apparent Concentration,k Ratio,Wt%,Wt% Sigma,Atomic %,Oxide %,Oxide % Sigma,Number of Ions,Standard Name,Factory Standard,Standardization Date
O,EDS,K series,25.87,0.14703,31.81,0.08,60.43,,,,Hematite,No,12/18/24 23:25
Al,EDS,K series,0.11,0.00061,0.17,0.02,0.19,,,,Nepheline,No,12/9/24 21:18
Si,EDS,K series,0.21,0.00109,0.22,0.01,0.24,,,,Forsterite,No,12/9/24 20:00
Ti,EDS,K series,2.21,0.02031,2.05,0.02,1.3,,,,TiO2,No,12/9/24 20:22
V,EDS,K series,0.19,0.00192,0.19,0.02,0.11,,,,V,Yes,
Mn,EDS,K series,0.2,0.00189,0.21,0.02,0.12,,,,MnO,No,12/9/24 20:20
Fe,EDS,K series,68.7,0.64194,69.09,0.1,37.6,,,,Hematite,No,12/18/24 23:25
Total,,,,,103.74,,100,,,,,,
,,,,,,,,,,,,,
BRe_grain_56,,,,,,,,,,,,,
Element,Signal Type,Line,Apparent Concentration,k Ratio,Wt%,Wt% Sigma,Atomic %,Oxide %,Oxide % Sigma,Number of Ions,Standard Name,Factory Standard,Standardization Date
O,EDS,K series,40.55,0.23047,42.16,0.08,69.65,,,,Hematite,No,12/18/24 23:25
Al,EDS,K series,0.23,0.00129,0.35,0.02,0.35,,,,Nepheline,No,12/9/24 21:18
Si,EDS,K series,1.04,0.0054,1.07,0.02,1.01,,,,Forsterite,No,12/9/24 20:00
Mn,EDS,K series,0.18,0.00169,0.19,0.02,0.09,,,,MnO,No,12/9/24 20:20
Fe,EDS,K series,59.59,0.55683,61.06,0.1,28.9,,,,Hematite,No,12/18/24 23:25
Total,,,,,104.83,,100,,,,,,
,,,,,,,,,,,,,
BRe_grain_57,,,,,,,,,,,,,
Element,Signal Type,Line,Apparent Concentration,k Ratio,Wt%,Wt% Sigma,Atomic %,Oxide %,Oxide % Sigma,Number of Ions,Standard Name,Factory Standard,Standardization Date
O,EDS,K series,29.01,0.16489,33.26,0.08,61.94,,,,Hematite,No,12/18/24 23:25
Al,EDS,K series,0.27,0.00156,0.44,0.02,0.48,,,,Nepheline,No,12/9/24 21:18
Si,EDS,K series,0.96,0.00497,1.01,0.02,1.07,,,,Forsterite,No,12/9/24 20:00
K,EDS,K series,0.09,0.00072,0.08,0.01,0.06,,,,Orthoclase,No,12/9/24 20:17
Ca,EDS,K series,0.1,0.00088,0.09,0.01,0.07,,,,Diopside,No,12/9/24 20:18
Ti,EDS,K series,0.75,0.00686,0.7,0.02,0.43,,,,TiO2,No,12/9/24 20:22
Mn,EDS,K series,0.15,0.00143,0.16,0.02,0.09,,,,MnO,No,12/9/24 20:20
Fe,EDS,K series,66.64,0.62268,67.22,0.1,35.86,,,,Hematite,No,12/18/24 23:25
Total,,,,,102.95,,100,,,,,,
,,,,,,,,,,,,,
,,,,,,,,,,,,,
BRe_grain_58,,,,,,,,,,,,,
Element,Signal Type,Line,Apparent Concentration,k Ratio,Wt%,Wt% Sigma,Atomic %,Oxide %,Oxide % Sigma,Number of Ions,Standard Name,Factory Standard,Standardization Date
O,EDS,K series,39.96,0.22712,44.95,0.09,67.29,,,,Hematite,No,12/18/24 23:25
Al,EDS,K series,0.64,0.00361,0.97,0.02,0.86,,,,Nepheline,No,12/9/24 21:18
Si,EDS,K series,3.51,0.01818,3.58,0.02,3.05,,,,Forsterite,No,12/9/24 20:00
K,EDS,K series,0.08,0.00065,0.07,0.01,0.04,,,,Orthoclase,No,12/9/24 20:17
Ca,EDS,K series,0.21,0.00178,0.18,0.01,0.11,,,,Diopside,No,12/9/24 20:18
Ti,EDS,K series,0.21,0.00196,0.2,0.01,0.1,,,,TiO2,No,12/9/24 20:22
V,EDS,K series,0.08,0.00078,0.08,0.01,0.04,,,,V,Yes,
Mn,EDS,K series,0.2,0.00188,0.21,0.02,0.09,,,,MnO,No,12/9/24 20:20
Fe,EDS,K series,64.56,0.60321,66.26,0.1,28.42,,,,Hematite,No,12/18/24 23:25
Total,,,,,116.5,,100,,,,,,
,,,,,,,,,,,,,
BRe_grain_59,,,,,,,,,,,,,
Element,Signal Type,Line,Apparent Concentration,k Ratio,Wt%,Wt% Sigma,Atomic %,Oxide %,Oxide % Sigma,Number of Ions,Standard Name,Factory Standard,Standardization Date
O,EDS,K series,20.49,0.11642,33.03,0.1,61.62,,,,Hematite,No,12/18/24 23:25
Al,EDS,K series,0.44,0.00251,0.69,0.02,0.76,,,,Nepheline,No,12/9/24 21:18
Si,EDS,K series,0.22,0.00112,0.22,0.01,0.24,,,,Forsterite,No,12/9/24 20:00
Ca,EDS,K series,0.25,0.00216,0.22,0.01,0.16,,,,Diopside,No,12/9/24 20:18
Ti,EDS,K series,7.31,0.0672,6.9,0.03,4.3,,,,TiO2,No,12/9/24 20:22
V,EDS,K series,0.61,0.0061,0.61,0.02,0.36,,,,V,Yes,
Fe,EDS,K series,59.74,0.55818,60.92,0.1,32.56,,,,Hematite,No,12/18/24 23:25
Total,,,,,102.59,,100,,,,,,
,,,,,,,,,,,,,
BRe_grain_60,,,,,,,,,,,,,
Element,Signal Type,Line,Apparent Concentration,k Ratio,Wt%,Wt% Sigma,Atomic %,Oxide %,Oxide % Sigma,Number of Ions,Standard Name,Factory Standard,Standardization Date
O,EDS,K series,29.79,0.16927,33.69,0.08,61.95,,,,Hematite,No,12/18/24 23:25
Al,EDS,K series,0.41,0.00231,0.64,0.02,0.7,,,,Nepheline,No,12/9/24 21:18
Si,EDS,K series,1.52,0.0079,1.6,0.02,1.67,,,,Forsterite,No,12/9/24 20:00
Ca,EDS,K series,0.17,0.00149,0.15,0.01,0.11,,,,Diopside,No,12/9/24 20:18
Ti,EDS,K series,0.22,0.00201,0.2,0.01,0.13,,,,TiO2,No,12/9/24 20:22
V,EDS,K series,0.07,0.00072,0.07,0.01,0.04,,,,V,Yes,
Fe,EDS,K series,66.54,0.62176,67.2,0.1,35.39,,,,Hematite,No,12/18/24 23:25
Total,,,,,103.56,,100,,,,,,
,,,,,,,,,,,,,
BRe_grain_61,,,,,,,,,,,,,
Element,Signal Type,Line,Apparent Concentration,k Ratio,Wt%,Wt% Sigma,Atomic %,Oxide %,Oxide % Sigma,Number of Ions,Standard Name,Factory Standard,Standardization Date
O,EDS,K series,29.43,0.16725,32.48,0.08,60.93,,,,Hematite,No,12/18/24 23:25
Al,EDS,K series,0.24,0.00138,0.39,0.02,0.43,,,,Nepheline,No,12/9/24 21:18
Si,EDS,K series,1.02,0.00529,1.08,0.02,1.15,,,,Forsterite,No,12/9/24 20:00
S,EDS,K series,0.04,0.00032,0.04,0.01,0.04,,,,Pentlandite,No,12/9/24 20:09
Ca,EDS,K series,0.05,0.00046,0.05,0.01,0.03,,,,Diopside,No,12/9/24 20:18
Fe,EDS,K series,69.24,0.64695,69.6,0.1,37.41,,,,Hematite,No,12/18/24 23:25
Total,,,,,103.64,,100,,,,,,
,,,,,,,,,,,,,
BRe_grain_62,,,,,,,,,,,,,
Element,Signal Type,Line,Apparent Concentration,k Ratio,Wt%,Wt% Sigma,Atomic %,Oxide %,Oxide % Sigma,Number of Ions,Standard Name,Factory Standard,Standardization Date
O,EDS,K series,29.03,0.16496,32.84,0.08,62.26,,,,Hematite,No,12/18/24 23:25
Al,EDS,K series,0.39,0.00218,0.61,0.02,0.69,,,,Nepheline,No,12/9/24 21:18
Si,EDS,K series,0.97,0.00501,1.02,0.02,1.1,,,,Forsterite,No,12/9/24 20:00
Ca,EDS,K series,0.54,0.00464,0.47,0.01,0.36,,,,Diopside,No,12/9/24 20:18
Ti,EDS,K series,0.05,0.00051,0.05,0.01,0.03,,,,TiO2,No,12/9/24 20:22
V,EDS,K series,0.08,0.00076,0.07,0.01,0.04,,,,V,Yes,
Mn,EDS,K series,0.47,0.00441,0.49,0.02,0.27,,,,MnO,No,12/9/24 20:20
Fe,EDS,K series,64.28,0.60063,64.9,0.1,35.25,,,,Hematite,No,12/18/24 23:25
Total,,,,,100.45,,100,,,,,,
,,,,,,,,,,,,,
BRe_grain_63,,,,,,,,,,,,,
Element,Signal Type,Line,Apparent Concentration,k Ratio,Wt%,Wt% Sigma,Atomic %,Oxide %,Oxide % Sigma,Number of Ions,Standard Name,Factory Standard,Standardization Date
O,EDS,K series,27.58,0.15674,32.74,0.08,61.23,,,,Hematite,No,12/18/24 23:25
Al,EDS,K series,0.46,0.00258,0.72,0.02,0.8,,,,Nepheline,No,12/9/24 21:18
Si,EDS,K series,1.51,0.00783,1.58,0.02,1.69,,,,Forsterite,No,12/9/24 20:00
Ti,EDS,K series,1.15,0.0106,1.08,0.02,0.67,,,,TiO2,No,12/9/24 20:22
V,EDS,K series,0.13,0.00134,0.13,0.02,0.08,,,,V,Yes,
Mn,EDS,K series,0.3,0.00288,0.32,0.02,0.17,,,,MnO,No,12/9/24 20:20
Fe,EDS,K series,65.36,0.61075,66.01,0.1,35.37,,,,Hematite,No,12/18/24 23:25
Total,,,,,102.57,,100,,,,,,
,,,,,,,,,,,,,
,,,,,,,,,,,,,
BRe_grain_64,,,,,,,,,,,,,
Element,Signal Type,Line,Apparent Concentration,k Ratio,Wt%,Wt% Sigma,Atomic %,Oxide %,Oxide % Sigma,Number of Ions,Standard Name,Factory Standard,Standardization Date
O,EDS,K series,25.04,0.14229,29.31,0.08,58.75,,,,Hematite,No,12/18/24 23:25
Al,EDS,K series,0.35,0.00196,0.55,0.02,0.66,,,,Nepheline,No,12/9/24 21:18
Si,EDS,K series,1.11,0.00575,1.17,0.02,1.34,,,,Forsterite,No,12/9/24 20:00
Ti,EDS,K series,0.75,0.00686,0.69,0.02,0.46,,,,TiO2,No,12/9/24 20:22
V,EDS,K series,0.13,0.00128,0.12,0.02,0.08,,,,V,Yes,
Mn,EDS,K series,0.21,0.00198,0.22,0.02,0.13,,,,MnO,No,12/9/24 20:20
Fe,EDS,K series,66.99,0.62593,67.19,0.1,38.58,,,,Hematite,No,12/18/24 23:25
Total,,,,,99.26,,100,,,,,,
,,,,,,,,,,,,,
BRe_grain_65,,,,,,,,,,,,,
Element,Signal Type,Line,Apparent Concentration,k Ratio,Wt%,Wt% Sigma,Atomic %,Oxide %,Oxide % Sigma,Number of Ions,Standard Name,Factory Standard,Standardization Date
O,EDS,K series,17.83,0.10132,35.27,0.12,62.62,,,,Hematite,No,12/18/24 23:25
Al,EDS,K series,0.08,0.00045,0.12,0.01,0.13,,,,Nepheline,No,12/9/24 21:18
Si,EDS,K series,0.14,0.00075,0.15,0.01,0.15,,,,Forsterite,No,12/9/24 20:00
Ca,EDS,K series,0.23,0.00195,0.2,0.01,0.14,,,,Diopside,No,12/9/24 20:18
Ti,EDS,K series,13.09,0.12036,12.45,0.04,7.38,,,,TiO2,No,12/9/24 20:22
V,EDS,K series,0.61,0.00606,0.61,0.02,0.34,,,,V,Yes,
Mn,EDS,K series,0.76,0.00716,0.81,0.02,0.42,,,,MnO,No,12/9/24 20:20
Fe,EDS,K series,55.01,0.51403,56.67,0.1,28.82,,,,Hematite,No,12/18/24 23:25
Total,,,,,106.27,,100,,,,,,
,,,,,,,,,,,,,
,,,,,,,,,,,,,
BRe_grain_66,,,,,,,,,,,,,
Element,Signal Type,Line,Apparent Concentration,k Ratio,Wt%,Wt% Sigma,Atomic %,Oxide %,Oxide % Sigma,Number of Ions,Standard Name,Factory Standard,Standardization Date
O,EDS,K series,17.23,0.09791,36,0.12,63.42,,,,Hematite,No,12/18/24 23:25
Al,EDS,K series,0.6,0.00341,0.9,0.02,0.94,,,,Nepheline,No,12/9/24 21:18
Si,EDS,K series,0.28,0.00147,0.28,0.01,0.29,,,,Forsterite,No,12/9/24 20:00
Ti,EDS,K series,14.49,0.13328,13.87,0.04,8.16,,,,TiO2,No,12/9/24 20:22
V,EDS,K series,0.54,0.0054,0.55,0.02,0.31,,,,V,Yes,
Mn,EDS,K series,1.07,0.01011,1.15,0.02,0.59,,,,MnO,No,12/9/24 20:20
Fe,EDS,K series,50.29,0.46991,52.11,0.09,26.3,,,,Hematite,No,12/18/24 23:25
Total,,,,,104.86,,100,,,,,,
,,,,,,,,,,,,,
BRe_grain_67,,,,,,,,,,,,,
Element,Signal Type,Line,Apparent Concentration,k Ratio,Wt%,Wt% Sigma,Atomic %,Oxide %,Oxide % Sigma,Number of Ions,Standard Name,Factory Standard,Standardization Date
O,EDS,K series,26.7,0.15173,30.57,0.08,59.77,,,,Hematite,No,12/18/24 23:25
Al,EDS,K series,0.42,0.00237,0.67,0.02,0.78,,,,Nepheline,No,12/9/24 21:18
Si,EDS,K series,1.03,0.00533,1.09,0.02,1.21,,,,Forsterite,No,12/9/24 20:00
Ti,EDS,K series,0.52,0.00479,0.48,0.02,0.32,,,,TiO2,No,12/9/24 20:22
V,EDS,K series,0.05,0.00054,0.05,0.01,0.03,,,,V,Yes,
Fe,EDS,K series,67.34,0.6292,67.64,0.1,37.89,,,,Hematite,No,12/18/24 23:25
Total,,,,,100.5,,100,,,,,,
,,,,,,,,,,,,,
BRe_grain_68,,,,,,,,,,,,,
Element,Signal Type,Line,Apparent Concentration,k Ratio,Wt%,Wt% Sigma,Atomic %,Oxide %,Oxide % Sigma,Number of Ions,Standard Name,Factory Standard,Standardization Date
O,EDS,K series,28.27,0.16067,31.18,0.08,60.37,,,,Hematite,No,12/18/24 23:25
Al,EDS,K series,0.04,0.00023,0.07,0.01,0.08,,,,Nepheline,No,12/9/24 21:18
Si,EDS,K series,0.49,0.00255,0.52,0.01,0.57,,,,Forsterite,No,12/9/24 20:00
Ti,EDS,K series,0.2,0.0018,0.18,0.01,0.12,,,,TiO2,No,12/9/24 20:22
Fe,EDS,K series,69.9,0.65317,70.06,0.1,38.86,,,,Hematite,No,12/18/24 23:25
Total,,,,,102.01,,100,,,,,,
,,,,,,,,,,,,,
,,,,,,,,,,,,,
BRe_grain_69,,,,,,,,,,,,,
Element,Signal Type,Line,Apparent Concentration,k Ratio,Wt%,Wt% Sigma,Atomic %,Oxide %,Oxide % Sigma,Number of Ions,Standard Name,Factory Standard,Standardization Date
O,EDS,K series,29.19,0.16587,31.77,0.08,60.47,,,,Hematite,No,12/18/24 23:25
Si,EDS,K series,0.4,0.00206,0.42,0.01,0.46,,,,Forsterite,No,12/9/24 20:00
Fe,EDS,K series,71.53,0.66832,71.65,0.1,39.07,,,,Hematite,No,12/18/24 23:25
Total,,,,,103.84,,100,,,,,,
,,,,,,,,,,,,,
BRe_grain_70,,,,,,,,,,,,,
Element,Signal Type,Line,Apparent Concentration,k Ratio,Wt%,Wt% Sigma,Atomic %,Oxide %,Oxide % Sigma,Number of Ions,Standard Name,Factory Standard,Standardization Date
O,EDS,K series,29.08,0.16527,32.37,0.08,60.82,,,,Hematite,No,12/18/24 23:25
Al,EDS,K series,0.32,0.00184,0.52,0.02,0.58,,,,Nepheline,No,12/9/24 21:18
Si,EDS,K series,0.89,0.00461,0.94,0.02,1.01,,,,Forsterite,No,12/9/24 20:00
Ti,EDS,K series,0.19,0.0017,0.17,0.01,0.11,,,,TiO2,No,12/9/24 20:22
V,EDS,K series,0.05,0.00048,0.05,0.01,0.03,,,,V,Yes,
Fe,EDS,K series,69.25,0.64708,69.61,0.1,37.46,,,,Hematite,No,12/18/24 23:25
Total,,,,,103.66,,100,,,,,,
,,,,,,,,,,,,,
BRe_grain_71,,,,,,,,,,,,,
Element,Signal Type,Line,Apparent Concentration,k Ratio,Wt%,Wt% Sigma,Atomic %,Oxide %,Oxide % Sigma,Number of Ions,Standard Name,Factory Standard,Standardization Date
O,EDS,K series,29.89,0.16987,32.39,0.08,60.92,,,,Hematite,No,12/18/24 23:25
Si,EDS,K series,0.26,0.00134,0.27,0.01,0.29,,,,Forsterite,No,12/9/24 20:00
Fe,EDS,K series,71.81,0.67099,71.97,0.11,38.79,,,,Hematite,No,12/18/24 23:25
Total,,,,,104.63,,100,,,,,,
,,,,,,,,,,,,,
BRe_grain_72,,,,,,,,,,,,,
Element,Signal Type,Line,Apparent Concentration,k Ratio,Wt%,Wt% Sigma,Atomic %,Oxide %,Oxide % Sigma,Number of Ions,Standard Name,Factory Standard,Standardization Date
O,EDS,K series,28.57,0.16239,31.37,0.08,60.13,,,,Hematite,No,12/18/24 23:25
Al,EDS,K series,0.03,0.00016,0.05,0.02,0.05,,,,Nepheline,No,12/9/24 21:18
Si,EDS,K series,0.4,0.00208,0.43,0.02,0.47,,,,Forsterite,No,12/9/24 20:00
Ti,EDS,K series,0.12,0.00108,0.11,0.01,0.07,,,,TiO2,No,12/9/24 20:22
Fe,EDS,K series,71.44,0.66753,71.54,0.11,39.29,,,,Hematite,No,12/18/24 23:25
Total,,,,,103.49,,100,,,,,,
,,,,,,,,,,,,,
,,,,,,,,,,,,,
,,,,,,,,,,,,,
BRe_grain_73,,,,,,,,,,,,,
